Repository: AGCherian/Prediction-of-Target-Strength-of-Concrete

File: Concrete design mixes.csv (part 2 of 7)
,Type_of_course_Aggregate,Type_of_Fine_Aggregate_,Max._Size_of_Coarse_Aggregate_(mm),Passing_0.6_mm_Sieve_(%),Target_Mean_Strength_(Npermm2),Cement_O.P.C_(Kgperm3),WaterCement_Ratio,Water_Content_(Kgperm3),,Additive_Type_&_Dosage_(per100_kg_of_cement),Total_Aggregate_(Kgperm3),Fine_Aggregate_(Kgperm3),Coarse_Aggregate_(Kgperm3),Workability_Slump_(mm),Hardened_Concrete_Desnity_(avg.),7_day_str,28_day_str,Type_of_Coarse_Aggregate,Type_of_Fine_Aggregate,Passing_0.6mm_Sieve(%),Additive_Type_&_Dos._(per100_Kg_of_cement),Admix_type,Admix_dosage
410,Natural,Natural,40,50.8,38,325,0.5,160,,type cicofluid g150 dos .75 lit,1915,610,1205,100,2408,37.3,0,0,0,0,0,,
411,Natural,Natural,40,50.8,38,325,0.5,160,,type cicofluid g150 dos .75 lit,1915,710,1205,100,2407,37.3,41.4,0,0,0,0,,
412,Crushed,Natural,20,36.9,38,350,0.55,185,,Type SP901* Dos 3.5 lit,1915,710,1205,130,2454,23.5,30.4,0,0,0,0,,
413,Crushed,Natural,20,36.9,38,350,0.55,185,,Type SP901* Dos 3.5 lit,1915,710,1205,130,2403,23.5,0,0,0,0,0,,
414,Crushed,Natural,20,39.7,38,350,0.53,185,,0,1915,710,1205,120,2453,28.9,36.3,0,0,0,0,,
415,Crushed,Natural,20,39.7,38,350,0.53,185,,0,1915,710,1205,120,2451,28.9,0,0,0,0,0,,
416,Natural,Natural,20,48.2,38,350,0.5,175,,Sp 432 0.9 lit ,1855,650,1205,140,2385,32.5,0,0,0,0,0,,
417,Natural,Natural,20,42.2,38,350,0.5,175,,Sp 432 0.9 lit ,1855,650,1205,140,2390,32.5,41.6,0,0,0,0,,
418,Natural,Natural,40,53.3,38,350,0.47,165,,Type SP901* Dos 0.75 lit,1885,680,1205,170,2411,28.7,32.9,0,0,0,0,,
419,Natural,Natural,40,53.3,38,350,0.47,165,,Type SP901* Dos 0.75 lit,1885,680,1205,150,2418,26.5,29.5,0,0,0,0,,
420,Natural,Natural,40,53.3,38,350,0.47,165,,Type SP901* Dos 0.75 lit,1885,680,1205,150,2415,26.5,0,0,0,0,0,,
421,Natural,Natural,40,53.3,38,350,0.47,165,,Type SP901* Dos 0.75 lit,1885,680,1205,170,2413,28.7,0,0,0,0,0,,
422,Natural,Natural,40,29.9,38,350,0.49,170,,0,1880,675,1205,170,2445,26.6,0,0,0,0,0,,
423,Natural,Natural,40,29.9,38,350,0.49,170,,0,1880,675,1205,170,2405,26.6,31.5,0,0,0,0,,
424,Natural,40,40,17.1,38,350,0.49,170,,0,1880,675,1205,90,2404,22.4,0,0,0,0,0,,
425,Natural,Natural,40,17.1,38,350,0.49,170,,0,1880,675,1205,90,2403,22.4,27.9,0,0,0,0,,
426,Natural,Natural,40,62.8,38,350,0.5,175,,0,1855,650,1205,150,2388,19,0,0,0,0,0,,
427,Natural,Natural,40,36,38,350,0.49,170,,0,1880,675,1205,100,2400,25.3,0,0,0,0,0,,
428,Natural,Natural,40,53.2,38,365,0.49,180,,0,1885,650,1205,150,2405,23.4,0,0,0,0,0,,
429,Natural,Natural,40,53.2,38,365,0.49,180,,0,1885,650,1205,150,2403,23.4,29.1,0,0,0,0,,
430,Natural,Natural,20,45.6,38,340,0.5,170,,type SP 801 dos 1 lit,1890,660,1210,200,2406,32,0,0,0,0,0,,
431,Natural,Natural,20,45.6,38,340,0.5,170,,type SP 801 dos 1 lit,1890,680,1210,200,2402,32,42.2,0,0,0,0,,
432,Natural,Natural,20,52,38,350,0.54,190,,0,1860,650,1210,130,2405,24.2,35,0,0,0,0,,
433,Natural,Natural,20,52,38,350,0.54,190,,0,1860,650,1210,130,2404,24.2,0,0,0,0,0,,
434,Natural,Natural,40,23.7,38,350,0.5,175,,0,1865,655,1210,110,2394,31.5,36.1,0,0,0,0,,
435,Natural,Natural,40,23.7,38,350,0.5,175,,0,1865,655,1210,110,2394,38.5,0,0,0,0,0,,
436,Natural,Natural,40,37.2,38,325,0.52,107,,type SP 801 dos 1 lit,1905,690,1215,140,2401,27.6,36.1,0,0,0,0,,
437,Natural,Natural,40,37.2,38,325,0.52,170,,type SP 801 dos 1 lit,1905,690,1215,140,2404,27.6,0,0,0,0,0,,
438,Natural,Natural,40,41.6,38,350,0.51,180,,0,1870,655,1215,90,2404,20.5,26.1,0,0,0,0,,
439,Natural,Natural,40,41.6,38,350,0.51,180,,0,1870,655,1215,90,2403,20.5,0,0,0,0,0,,
440,Natural,Natural,40,60.6,38,350,0.51,180,,0,1870,655,1215,140,2405,15.7,21,0,0,0,0,,
441,Natural,Natural,40,60.6,38,350,0.51,180,,0,1870,655,1215,110,2404,23,0,0,0,0,0,,
442,Natural,Natural,40,58.9,38,350,0.52,180,,0,1870,655,1215,120,24003,27.4,34.3,0,0,0,0,,
443,Natural,Natural,40,58.9,38,350,0.51,180,,0,1870,655,1215,150,2405,24.2,0,0,0,0,0,,
444,Natural,Natural,40,58.9,38,350,0.51,180,,0,1870,655,1215,120,2409,27.4,0,0,0,0,0,,
445,Natural,Natural,40,62,38,350,0.5,175,,0,1870,655,1215,130,2398,23.1,0,0,0,0,0,,
446,Natural,Natural,40,61,38,360,0.5,175,,0,1850,635,1215,140,2391,25,30.4,0,0,0,0,,
447,Natural,Natural,40,61,38,380,0.5,175,,0,1850,635,1215,149,2391,25,0,0,0,0,0,,
448,Natural,Natural,40,45,38,330,0.48,160,,type complast 432 *dos 1 lit,1910,690,1220,180,2403,32,0,0,0,0,0,,
449,Natural,Natural,40,45,38,330,0.48,160,,type complast 432 *dos 1 lit,1910,690,1220,180,2404,32,45.5,0,0,0,0,,
450,Crushed,Natural,20,29.1,38,350,0.54,190,,0,1910,690,1220,100,2451,25.9,35.5,0,0,0,0,,
451,Crushed,Natural,20,32.5,38,350,0.54,190,,0,1910,690,1220,120,2451,32.5,43,0,0,0,0,,
452,Crushed,Natural,20,32.5,38,350,0.54,190,,0,1910,690,1220,120,2452,32.4,0,0,0,0,0,,
453,Crushed,Natural,20,54.2,38,350,0.54,190,,0,1910,690,1220,120,2453,31.1,39.1,0,0,0,0,,
454,Crushed,Natural,20,33.1,38,350,0.54,190,,0,1910,690,1220,110,2455,26.8,35.5,0,0,0,0,,
455,Crushed,Natural,20,29.1,38,350,0.54,190,,0,1910,690,1220,100,2456,25.9,0,0,0,0,0,,
456,Crushed,Natural,20,33.1,38,350,0.54,190,,0,1910,690,1220,110,2459,26.8,0,0,0,0,0,,
457,Crushed,Natural,20,54.1,38,350,0.54,190,,0,1910,690,1220,120,2450,31.1,0,0,0,0,0,,
458,Natural,Natural,40,59.5,38,325,0.5,160,,type cicofluid g150 dos .75 lit,1915,690,1225,70,2405,18.7,0,0,0,0,0,,
459,Natural,Natural,40,59.5,38,325,0.5,160,,type cicofluid g150 dos .75 lit,1915,690,1225,70,2404,38.7,40.7,0,0,0,0,,
460,Natural,Natural,20,48.2,38,340,0.5,170,,sikamentR2004 dos .8,1855,630,1225,140,2388,26.3,38.1,0,0,0,0,,
461,Natural,Natural,20,59.7,38,340,0.5,170,,sikamentR2004 dos .8,1855,630,1225,115,2388,26.3,0,0,0,0,0,,
462,Natural,Natural,20,56.7,38,340,0.5,170,,sikamentR2004 dos .8,1855,630,1225,180,2386,28.1,0,0,0,0,0,,
463,Natural,Natural,20,59.7,38,340,0.5,170,,sikamentR2004 dos .8,1855,630,1225,180,2382,28.1,36.9,0,0,0,0,,
464,Natural,Natural,40,0,38,350,0.47,165,,Type Sikament R2004 Dos. 1.0 lit ,1915,690,1225,140,202,32.1,0,0,0,0,0,,
465,Natural,Natural,40,0,38,350,0.47,165,,type sikament 2004*dos. 1 lit,1915,690,1225,140,2401,32.1,40.7,0,0,0,0,,
466,Natural,Natural,20,73,38,335,0.52,175,,Type Sp701 * Dos. 1.2 lit,1890,660,1230,170,2409,21.3,0,0,0,0,0,,
467,Natural,Natural,20,73,38,335,0.51,171,,Type SP 8001 * Dos. 1.0 lit ,1890,660,1230,200,2410,27.7,0,0,0,0,0,,
468,Natural,Natural,20,73,38,335,0.51,171,,type SP 801 dos 1 lit,1890,660,1230,200,2407,27.7,39.3,0,0,0,0,,
469,Natural,Natural,20,73,38,335,0.52,175,,type SP 801 dos 1 lit,1890,660,1230,170,2406,21.5,28.4,0,0,0,0,,
470,Natural,Natural,40,36.5,38,350,0.51,180,,0,1870,640,1230,85,2404,27.4,37.3,0,0,0,0,,
471,Natural,Natural,40,36.5,38,350,0.51,180,,0,1870,640,1230,80,2400,27.4,0,0,0,0,0,,
472,Crushed,Natural,40,30.6,38,350,0.5,175,,0,1890,660,1230,75,2415,30.8,37.8,0,0,0,0,,
473,Crushed,Natural,40,30.6,38,350,0.5,175,,0,1890,660,1230,75,2417,30.8,0,0,0,0,0,,
474,Natural,Natural,40,47.2,38,350,0.5,180,,0,1860,630,1230,110,2394,24,0,0,0,0,0,,
475,Natural,Natural,40,51.1,38,350,0.55,180,,0,1865,635,1230,125,2394,21.5,0,0,0,0,0,,
476,Natural,Natural,40,56.8,38,350,0.51,180,,0,1870,640,1230,190,2401,30.1,0,0,0,0,0,,
477,Natural,Natural,20,69.4,38,400,0.41,165,,sp432 dos 1.0 lit,1835,605,1230,220,2404,30.2,0,0,0,0,0,,
478,Natural,Natural,40,26.2,38,310,0.5,155,,0,1935,700,1235,170,2401,33,0,0,0,0,0,,
479,Natural,Natural,40,26.2,38,310,0.5,155,,type SP 801 dos 1 lit,1935,700,1235,170,2405,33,37.2,0,0,0,0,,
480,Natural,Natural,40,79,38,350,0.5,175,,type SP 801 dos 1 lit,1875,635,1240,200,2405,28.6,41.5,0,0,0,0,,
481,Natural,Natural,40,79,38,350,0.5,175,,type SP 801 dos 1 lit,1875,635,1240,200,2406,28.6,0,0,0,0,0,,
482,Crushed,Natural,40,82,38,350,0.5,175,,type SP 801 dos 1 lit,1915,675,1240,140,2447,30.9,37.5,0,0,0,0,,
483,Crushed,Natural,40,82,38,350,0.5,175,,Type SP901* Dos. 0.75 lit,1915,675,1240,140,2445,30.9,0,0,0,0,0,,
484,Natural,Natural,40,45,38,350,0.51,180,,0,1850,610,1240,130,2386,24.6,0,0,0,0,0,,
485,Natural,Natural,40,45,38,350,0.51,180,,0,1850,610,1240,130,2387,24.6,37,0,0,0,0,,
486,Natural,Natural,40,90,38,350,0.5,175,,0,1855,615,1240,85,2402,27.2,32.5,0,0,0,0,,
487,Natural,Natural,40,90,38,350,0.5,175,,0,1855,615,1240,85,2416,22,27.2,0,0,0,0,,
488,Natural,Natural,40,45,38,350,0.49,170,,0,1880,640,1240,110,2400,25.9,0,0,0,0,0,,
489,Natural,Natural,40,45,38,350,0.49,170,,0,1880,640,1240,110,2402,25.9,31.4,0,0,0,0,,
490,Crushed,Natural,40,82.4,38,350,0.5,175,,type SP 801 dos 1 lit,1915,760,1245,100,2442,30.2,37,0,0,0,0,,
491,Crushed,Natural,40,82,38,350,0.5,175,,Type SP901* Dos. 0.75 lit,1915,670,1245,100,2442,30.2,0,0,0,0,0,,
492,Crushed,Natural,20,83.4,38,370,0.55,205,,0,1835,585,1250,80,2414,33.5,0,0,0,0,0,,
493,Crushed,Natural,20,83.4,38,370,0.55,205,,0,1835,585,1250,80,2412,33.5,41,0,0,0,0,,
494,Natural,Natural,20,46.4,38,325,0.52,170,,.4%plastment rx-sr .75%of sikament 163m by weight of cement ,1905,650,1255,135,2402,34.8,0,0,0,0,0,,
495,Natural,Natural,20,46.4,38,325,0.52,170,,.4% plastment rx-sr & .5 %of sikament 163m by weght of cement,1905,650,1255,135,2402,34.8,43.9,0,0,0,0,,
496,Natural,Natural,40,75.8,38,350,0.49,170,,0,1870,615,1255,80,2393,30.8,36,0,0,0,0,,
497,Natural,Natural,40,75.8,38,350,0.49,170,,0,1870,615,1255,80,2393,30.8,0,0,0,0,0,,
498,Natural,Natural,40,82,38,350,0.46,160,,type SP 801 dos 1 lit,1890,625,1265,170,2409,31.5,37.7,0,0,0,0,,
499,Natural,Natural,40,82,38,350,0.46,160,,Type SP901* Dos. 0.75 lit,1890,625,1265,170,2404,31.5,0,0,0,0,0,,
500,Natural,Natural,20,69.4,38,340,0.49,165,,sp432 dos 1.0 lit,1895,625,1270,140,2402,25.4,0,0,0,0,0,,
501,Natural,Natural,40,78.6,38,350,0.51,180,,0,1870,600,1270,130,2404,21.8,0,0,0,0,0,,
502,Natural,Natural,40,78.6,38,350,0.51,180,,0,1870,600,1270,130,2405,21.8,26.7,0,0,0,0,,
503,Natural,Natural,40,62.2,38,350,0.5,175,,0,1855,575,1280,150,2388,28.3,32.5,0,0,0,0,,
504,Natural,Natural,40,62.2,38,350,0.5,175,,0,1855,575,1280,150,2388,28.3,0,0,0,0,0,,
505,Natural,Natural,40,62.2,38,350,0.5,175,,0,1855,575,1280,85,2387,28.6,31.6,0,0,0,0,,
506,Natural,Natural,40,62.2,38,350,0.5,175,,0,1855,275,1280,85,2389,28.6,0,0,0,0,0,,
507,Natural,Natural,40,62.2,38,350,0.5,175,,0,1855,575,1280,85,2389,28.6,0,0,0,0,0,,
508,Natural,Natural,40,59.7,38,350,0.5,175,,0,1870,575,1295,120,2397,28.3,37.6,0,0,0,0,,
509,Natural,Natural,40,59.8,38,350,0.5,175,,0,1870,575,1295,120,2400,28.3,0,0,0,0,0,,
510,Crushed,Natural,20,76,38,350,0.53,185,,Type Sikament 163 Dos. 1.0 & Rx-Rs Dos.0.5 lit,1915,595,1320,120,2455,28.5,0,0,0,0,0,,
511,Natural,Natural,40,66.1,38,330,0.5,165,,sikament R2004 dos .8,1905,570,1335,80,2403,30.6,37.4,0,0,0,0,,
512,Natural,Natural,40,66.12,38,330,0.5,165,,sikament R2004 dos .8,1905,570,1335,80,2402,30.6,0,0,0,0,0,,
513,Natural,Natural,40,82.6,38,350,0.5,175,,0,1870,525,1345,120,2398,24.3,0,0,0,0,0,,
514,Natural,Natural,40,96.9,38,350,0.5,175,,0,1875,510,1365,125,2404,24.6,0,0,0,0,0,,
515,Natural,Natural,40,96.9,38,350,0.5,175,,0,1875,510,1365,125,2404,24.6,30.8,0,0,0,0,,
516,Natural,Natural,40,82,38,350,0.5,175,,0,1870,505,1365,90,2398,26.2,0,0,0,0,0,,
517,Natural,Natural,40,82,38,350,0.5,175,,0,1870,505,1365,90,2398,26.2,33,0,0,0,0,,
518,Natural,Natural,40,0,38,350,0.52,180,,0,1870,360,1510,120,2403,28.3,0,0,0,0,0,,
519,Crushed,Natural,20,45.6,38,350,0.53,185,,type SP 801 dos 1 lit,1915,725,1190,120,2475,32.7,44.9,0,0,0,0,,
520,Natural,Natural,20,54.3,38,350,0.49,170,,Type SD2 * Dos 0.75 lit,1880,695,1185,130,2396,27.7,30,0,0,0,0,,
521,Natural,Natural,20,42,38,350,0.46,160,,Reho build 0.75 lit,1890,700,1190,200,2403,25.9,31.7,0,0,0,0,,
522,Natural,Natural,20,48.8,38,350,0.48,165,,Type RehoBuild 850* Dos 1.0lit,1885,715,1170,200,2403,27.8,32.6,0,0,0,0,,
523,Crushed,Natural,20,39.4,38,340,0.56,190,,sikamentR2004 dos .8,1895,795,1100,105,2425,31.8,0,0,0,0,0,,
524,Crushed,Natural,20,39.4,38,340,0.56,190,,sikamentR2004 dos .8,1895,795,1100,105,2427,31.8,41.3,0,0,0,0,,
525,Crushed,Natural,20,33.4,38,370,0.5,185,,consplat RP 364 *dos .8,1895,795,1100,125,2449,37.8,46.4,0,0,0,0,,
526,Crushed,Natural,20,43.5,38,330,0.5,205,,Sp 432 0.9 lit ,1980,850,1130,135,2483,33.2,0,0,0,0,0,,
527,Crushed,Natural,20,43.5,38,330,0.5,165,,Sp 432 0.9 lit ,1980,850,1130,135,2477,33.2,43.1,0,0,0,0,,
528,Crushed,Natural,20,24.9,38,350,0.54,190,,rheobuaile850 1.2 of cement by weight,1900,760,1140,140,2445,31,0,0,0,0,0,,
529,Crushed,Natural,20,24.9,38,350,0.54,190,,rheobuaile850 1.2 of cement by weight,1900,760,1140,140,2449,31,39.3,0,0,0,0,,
530,Crushed,Natural,20,42.1,38,345,0.55,190,,Type RHEOBUILD 850 * Dos. 1.25 lit,1905,760,1145,145,2443,33.9,0,0,0,0,0,,
531,Crushed,Natural,20,47,38,340,0.53,180,,type dos 1 lit,1930,770,1160,120,2449,36.5,0,0,0,0,0,,
532,Crushed,Natural,20,47,38,340,0.53,180,,type dos 1 lit,1930,770,1160,120,2449,36.5,34.8,0,0,0,0,,
533,Crushed,Natural,20,49,38,350,0.54,190,,plastment rx-xr .8 lit,1890,715,1175,140,2434,30.9,0,0,0,0,0,,
534,Crushed,Natural,20,52.5,38,350,0.57,200,,consplat RP 364 *dos .8,1910,710,1200,125,2453,19,37.6,0,0,0,0,,
535,Crushed,Natural,20,43,38,350,0.5,180,,type SP 801 dos 1 lit,1910,710,1200,90,2447,33.1,42.6,0,0,0,0,,
536,Crushed,Natural,20,49.5,38,380,0.5,190,,Sp 432 0.9 lit ,1845,610,1235,180,2424,29.1,0,0,0,0,0,,
537,Crushed,Natural,20,49.5,38,380,0.5,290,,Sp 432 0.9 lit ,1845,610,1235,180,2424,29.1,41.5,0,0,0,0,,
538,Crushed,Natural,20,49.5,38,380,0.5,190,,Sp 432 0.9 lit ,1854,610,1244,180,2423,29.1,41.5,0,0,0,0,,
539,Crushed,Natural,20,40,38,400,0.45,180,,R2004 dos 1.65 lit,1840,770,1070,200,2445,36.3,0,0,0,0,0,,
540,Crushed,Natural,20,40,38,400,0.45,180,,R2004 dos 1.65 lit,1840,770,1070,200,2450,36.3,46.6,0,0,0,0,,
541,Crushed,Natural,20,40,38,400,0.45,180,,R2004 dos 1.65 lit,1840,770,1070,200,2445,36.3,46.6,0,0,0,0,,
542,Crushed,Natural,20,76,38,350,0.53,185,,type sikament 2004*dos. 1 lit,1915,595,1320,120,2453,28.5,37.6,0,0,0,0,,
543,Natural,Natural,40,56.3,38,375,0.48,180,,type SP 801 dos 1 lit,1845,830,1015,220,2407,35.9,43.9,0,0,0,0,,
544,Natural,Natural,40,56.3,38,375,0.48,180,,type SP 801 dos 1 lit,1845,830,1015,220,2407,35.9,43.8,0,0,0,0,,
545,Natural,Natural,40,56.3,38,375,0.48,180,,type SP 801 dos 1 lit,1845,830,1015,220,2406,35.9,0,0,0,0,0,,
546,Crushed,Natural,20,55,38,400,0.45,180,,Type SP 432 * Dos. 1.0 lit,1870,840,1030,185,2406,33.9,0,0,0,0,0,,
547,Natural,Natural,20,48.7,38,350,0.49,170,,type euro 8600*dos. 1.0 lit,1870,785,1085,200,2392,27.3,32.8,0,0,0,0,,
548,Natural,Natural,20,36.7,38,330,0.48,160,,R2004 * Dos * 0.7 lit,1910,820,1090,160,2405,30.8,34,0,0,0,0,,
549,Crushed,Crushed,40,21.8,38,340,0.56,190,,Sikament - R2004 * Dos * 1.25 lit,1910,860,1050,140,2445,36.7,50,0,0,0,0,,
550,Crushed,Crushed,40,21.8,38,340,0.56,190,,Sikament - R2004 * Dos * 1.25 lit,1910,860,1050,120,2445,32.5,0,0,0,0,0,,
551,Crushed,Crushed,40,21.8,38,340,0.56,190,,Sikament - R2004 * Dos * 1.25 lit,1910,860,1050,140,2446,36.7,0,0,0,0,0,,
552,Crushed,Crushed,40,21.8,38,340,0.56,190,,Sikament - R2004 * Dos * 1.25 lit,1910,860,1050,120,2447,32.5,43.5,0,0,0,0,,
553,Crushed,Natural,20,26.9,38,350,0.4,190,,Sp 432 0.9 lit ,1920,865,1055,180,2462,30.5,0,0,0,0,0,,
554,Natural,Natural,20,19.5,38,325,0.51,165,,sp432 dos 1.0 lit,1910,840,1070,170,2405,27,35.4,0,0,0,0,,
555,Crushed,Natural,20,32.4,38,365,0.47,170,,X-MIXHPN DOS . 1.5 LIT,1925,865,1060,170,2460,39.2,0,0,0,0,0,,
556,Crushed,Natural,20,32.4,38,365,0.47,170,,x-mix HPN dos 1.5 lit,1925,865,1060,170,2455,39.8,49.1,0,0,0,0,,
557,Crushed,Natural,20,32.4,38,365,0.47,170,,x-mix RPS dos .7 lit,1925,865,1060,220,2453,32.8,39.3,0,0,0,0,,
558,Natural,Natural,20,25,38,325,0.51,165,,Type SP Gold* Dos 1.0 lit,1910,745,1165,150,2405,31.4,36.9,0,0,0,0,,
559,Natural,Natural,20,59.7,38,340,0.5,170,,sikamentR2004 dos .8,1855,630,1225,180,2382,28.1,36.9,0,0,0,0,,
560,Natural,Natural,20,48.3,38,350,0.5,175,,Type RX * Dosage 0.5 lit,1855,740,1115,80,2386,27.6,37,0,0,0,0,,
561,Crushed,Natural,20,31.9,38,350,0.54,190,,Sikament - R 2004 1.0 lit ,1880,805,1075,125,2425,33.3,45.7,0,0,0,0,,
562,Crushed,Natural,20,31.9,38,350,0.54,190,,Sikament - R 2004 1.0 lit ,1880,805,1075,125,2427,33.3,0,0,0,0,0,,
563,Natural,Natural,20,24.3,38,350,0.5,175,,Type kem Flow * Dos. 0.8 lit ,1865,820,1045,158,2394,29.8,37.5,0,0,0,0,,
564,Natural,Natural,20,48.2,38,340,0.5,170,,sikamentR2004 dos .8,1855,630,1225,140,2388,26.3,38.1,0,0,0,0,,
565,Natural,Natural,20,38,38,365,0.48,175,,Type SP901* Dos. 0.75 lit,1860,690,1170,150,2404,31.1,38.9,0,0,0,0,,
566,Crushed,Natural,20,31,38,350,0.53,185,,Tyoe SP - 337 * Dos. 1.0 lit,1915,825,1090,160,2454,35.2,44.4,0,0,0,0,,
567,Crushed,Natural,20,31,38,350,0.53,185,,Type SP - 337 Dos. 1.0 lit,1915,825,1090,160,2455,35.2,0,0,0,0,0,,
568,Natural,Natural,40,13.6,38,350,0.46,100,,sptjm R11 dos 1% of cement by weight,1890,795,1095,140,2406,32.9,39.3,0,0,0,0,,
569,Natural,Natural,40,15.6,38,350,0.46,160,,sbtjm r-11- dos 1% of cement by weight,1890,795,1095,140,2406,32.9,0,0,0,0,0,,
570,Natural,Natural,20,24.2,38,340,0.5,170,,Euro PLAST 8600 Dos. *0.75 lit ,1880,770,1110,125,2454,31.4,39,0,0,0,0,,
571,Natural,Natural,20,27.3,38,310,0.51,160,,Sp 432 0.9 lit ,1920,805,1115,120,2406,27.3,39,0,0,0,0,,
572,Natural,Natural,20,36.7,38,350,0.47,165,,R2004 * Dos * 0.8 lit,1880,810,1070,200,2395,33.1,39.2,0,0,0,0,,
573,Natural,Natural,20,73,38,335,0.51,171,,type SP 801 dos 1 lit,1890,660,1230,200,2407,27.7,39.3,0,0,0,0,,
574,Crushed,Natural,20,24,38,350,0.53,185,,Euro 8600 Dos. *1.0 lit ,1915,805,1110,175,2453,34.3,44.8,0,0,0,0,,
575,Crushed,Natural,20,24,38,350,0.53,185,,Euro 8600 Dos. *1.0 lit ,1915,805,1110,220,2405,34.3,0,0,0,0,0,,
576,Natural,Natural,20,52.1,38,350,0.5,175,,consplat RP 364 *dos .8,1865,710,1155,200,2395,30,39.5,0,0,0,0,,
577,Natural,Natural,20,29.8,38,350,0.47,165,,Type SP * Dos. 1.0 lit,1915,780,1135,180,2406,31.2,40.1,0,0,0,0,,
578,Natural,Natural,20,45.6,38,320,0.52,165,,type SP 801 dos 1 lit,1915,715,1205,170,2407,32.6,40.4,0,0,0,0,,
579,Crushed,Natural,20,26.9,38,350,0.54,190,,Sp 432 0.9 lit ,1920,805,1115,135,2463,26.7,0,0,0,0,0,,
580,Natural,Natural,40,46.4,38,350,0.5,175,,Euro 8600 Dos. *0.5 lit ,1855,740,1115,130,2389,32.4,42.3,0,0,0,0,,
581,Natural,Natural,40,46.4,38,350,0.5,175,,Euro 8600 Dos. *0.5 lit ,1855,740,1115,130,2388,32.4,0,0,0,0,0,,
582,Natural,Natural,40,46.8,38,350,0.5,175,,Euro 8600 Dos. *0.5 lit ,1855,740,1115,130,2388,32.4,0,0,0,0,0,,
583,Crushed,Natural,20,42.5,38,350,0.54,190,,Sikament - R2004 * Dos * 1.25 lit,1900,780,1120,145,2445,31.6,38.3,0,0,0,0,,
584,Crushed,Natural,20,42.5,38,350,0.54,190,,Sikament - R 2004 1.25 lit ,1900,780,1120,145,2446,31.6,0,0,0,0,0,,
585,Natural,Natural,40,50,38,340,0.5,170,,type SP 801 dos 1 lit,1890,665,1125,190,2408,32.4,0,0,0,0,0,,
586,Natural,Natural,40,30,38,350,0.5,175,,Type JY -4Pump -Aiding * Dos 1.25%,1875,750,1125,210,2404,27.5,0,0,0,0,0,,
587,Natural,Natural,40,30,38,350,0.5,175,,Type JY -4Pump -Aiding * Dos 1.25%,1875,750,1125,210,2405,27.5,36.1,0,0,0,0,,
588,Crushed,Natural,20,43,48,400,0.46,185,,euro 8600 dos 1 lit,1875,750,1125,150,2460,37.4,41.9,0,0,0,0,,
589,Natural,Natural,20,67.3,38,350,0.49,170,,Type Reheobuild 850 * Dos. 1.0 lit,1870,675,1195,150,2385,29.5,40.9,0,0,0,0,,
590,Natural,Natural,20,57.9,38,340,0.49,165,,Sp 432 0.9 lit ,1895,835,1060,190,2412,30.3,41,0,0,0,0,,
591,Natural,Natural,20,37.6,38,350,0.46,160,,type sikament 2004*dos. 1 lit,1890,720,1170,200,2404,32.4,41.3,0,0,0,0,,
592,Natural,Natural,20,48.7,38,335,0.5,165,,type euro 8600*dos. .75 lit,1900,760,1140,185,2403,24.7,0,0,0,0,0,,
593,Natural,Natural,20,48.7,38,335,0.5,165,,type euro 8600*dos. .75 lit,1900,760,1140,185,2404,24.7,31.2,0,0,0,0,,
594,Crushed,Natural,20,29.1,38,350,0.53,185,,Type SP901* Dos 1.0 lit,1905,765,1140,150,2444,33.5,0,0,0,0,0,,
595,Crushed,Natural,20,29.1,38,350,0.53,185,,Type SP901* Dos 1.0 lit,1905,765,1140,150,2446,34.6,0,0,0,0,0,,
596,Crushed,Natural,20,42.1,38,345,0.55,190,,Type RHEOBUILD 850 * Dos. 1.25 lit,1905,760,1145,145,2446,33.9,43.2,0,0,0,0,,
597,Crushed,Natural,20,24.5,38,350,0.51,180,,Type SP901* Dos 1.0 lit,1910,765,1145,185,2445,31.8,39.1,0,0,0,0,,
598,Crushed,Natural,20,24.5,38,350,0.51,180,,Type SP901* Dos 1.0 lit,1910,765,1145,185,2445,31.8,0,0,0,0,0,,
599,Crushed,Natural,20,38,38,350,0.52,180,,Type SP901* Dos. 0.75 lit,1905,760,1145,190,2446,36.9,40.4,0,0,0,0,,
600,Crushed,Natural,20,38,38,350,0.52,180,,Type SP901* Dos. 0.75 lit,1905,760,1145,190,2445,36.9,0,0,0,0,0,,
601,Crushed,Natural,20,39,38,350,0.48,185,,Type RehoBuild 850* Dos 0.75 lit,1905,760,1145,190,2445,33.2,45,0,0,0,0,,
602,Crushed,Natural,20,39,38,350,0.53,185,,Type Reheobuild 850 * Dos. 0.75 lit,1905,760,1145,190,2443,33.2,0,0,0,0,0,,
603,Natural,Natural,40,37.4,38,300,0.53,160,,type SP 801 dos 1 lit,1940,790,1150,150,2407,28.3,33.5,0,0,0,0,,
604,Natural,Natural,40,37.4,38,300,0.53,160,,type SP 801 dos 1 lit,1940,790,1150,150,2405,28.3,0,0,0,0,0,,
605,Natural,Natural,20,42.2,38,350,0.5,175,,Sp 432 0.9 lit ,1855,650,1205,140,2390,32.5,41.6,0,0,0,0,,
606,Crushed,Natural,20,31.3,38,350,0.51,180,,Type SP Gold* Dos 0.75 lit,1920,770,1150,175,2455,35.5,47.3,0,0,0,0,,
607,Crushed,Natural,20,31.3,38,350,0.51,180,,Type SP Gold* Dos 0.75 lit,1920,770,1150,175,2456,35.5,0,0,0,0,0,,
608,Crushed,Natural,20,53.5,38,350,0.51,180,,Type JY -4Pump -Aiding * Dos 1.25%,1920,725,1150,130,2453,28.6,35.9,0,0,0,0,,
609,Crushed,Natural,20,53.5,38,350,0.51,180,,Type JY -4Pump -Aiding * Dos 1.25%,1920,725,1150,130,2454,28.6,0,0,0,0,0,,
610,Natural,Natural,40,45,38,375,0.45,170,,Type complast 432* Dos 1.0 lit,1855,705,1150,200,2405,40.2,0,0,0,0,0,,
611,Natural,Natural,40,45,38,375,0.45,170,,type complast 432 *dos 1 lit,1855,705,1150,200,2452,45.8,49.6,0,0,0,0,,
612,Natural,Natural,20,57,38,340,0.49,165,,Type SP901* Dos. 0.75 lit,1880,695,1185,200,2403,32.6,41.9,0,0,0,0,,
613,Natural,Natural,40,28,38,340,0.49,165,,Sikament - R2004 * Dos * 1.0 lit,1895,740,1155,170,2409,34.2,43.8,0,0,0,0,,
614,Natural,Natural,40,28,38,340,0.49,165,,sikament R2004 dos .8,1895,740,1155,170,2402,28.4,0,0,0,0,0,,
615,Natural,Natural,40,28,38,340,0.49,165,,sikamentR2004 dos .8,1895,740,1155,170,2403,28.4,34.2,0,0,0,0,,
616,Natural,Natural,20,45.6,38,340,0.5,170,,type SP 801 dos 1 lit,1890,680,1210,200,2402,32,42.2,0,0,0,0,,
617,Natural,Natural,40,0,38,350,0.5,175,,Type SP901* Dos 1.0 lit,1925,770,1155,120,2455,18.3,28.3,0,0,0,0,,
618,Natural,Natural,40,0,38,350,0.5,175,,Type SP901* Dos 1.0 lit,1925,770,1155,120,2454,18.3,0,0,0,0,0,,
619,Crushed,Natural,20,51.8,38,335,0.52,185,,Sp 432 0.9 lit ,1930,770,1160,185,2452,34.1,44.2,0,0,0,0,,
620,Crushed,Natural,20,51.8,38,335,0.52,185,,Sp 432 0.9 lit ,1930,770,1160,185,2449,34.1,0,0,0,0,0,,
621,Crushed,Natural,n,51.8,38,335,0.52,185,,Sp 432 0.9 lit ,1930,770,1160,185,2452,34.1,44.2,0,0,0,0,,
622,Natural,Natural,20,48.2,38,350,0.5,175,,Sp 432 0.9 lit ,1855,670,1185,200,2385,32.9,42.4,0,0,0,0,,
623,Crushed,Natural,20,29.7,38,350,0.54,190,,Type SP901* Dos 0.75 lit,1910,745,1165,150,2455,23.1,32,0,0,0,0,,
624,Crushed,Natural,20,29.7,38,350,0.54,190,,Type SP901* Dos 0.75 lit,1910,745,1165,150,2456,23.1,0,0,0,0,0,,
625,Natural,Natural,20,46.4,38,325,0.52,170,,.4% plastment rx-sr & .5 %of sikament 163m by weght of cement,1905,650,1255,135,2402,34.8,43.9,0,0,0,0,,
626,Natural,Natural,20,19.5,38,325,0.51,165,,sp432 dos 1.0 lit,1910,840,1070,170,2404,27,0,0,0,0,0,,
627,Natural,Natural,40,28,38,325,0.49,160,,Sikament - R2004 * Dos * 0.75 lit,1915,747,1168,110,2402,30.8,40,0,0,0,0,,
628,Natural,Natural,40,28,38,325,0.49,160,,sikament R2004 dos .8,1915,477,1168,110,2401,26,0,0,0,0,0,,
629,Natural,Natural,40,28,38,325,0.49,160,,sikamentR2004 dos .8,1915,747,1168,110,2402,26,30.8,0,0,0,0,,
630,Natural,Natural,40,50.5,38,320,0.5,160,,Sikament - R2004 * Dos * 1.0 lit,1920,750,1170,160,2404,27.6,34,0,0,0,0,,
631,Natural,Natural,40,50.5,38,320,0.5,160,,Sikament - R2004 * Dos * 1.0 lit,1920,750,1170,160,2404,27.6,0,0,0,0,0,,
632,Crushed,Natural,20,49,38,350,0.47,165,,Type Petaflow F101* Dos 1.0 kg ,1855,715,1170,135,2407,33.9,45.7,0,0,0,0,,
633,Crushed,Natural,20,49,38,350,0.47,165,,Type Petaflow F101* Dos 2.0 kg ,1855,715,1170,135,2405,27.8,33.9,0,0,0,0,,
634,Natural,Natural,20,24.3,38,350,0.5,175,,Type kem Flow * Dos. 0.8 lit ,1865,820,1045,158,2396,29.8,0,0,0,0,0,,
635,Crushed,Natural,20,49,38,350,0.47,165,,Type Petaflow F101* Dos 2.0 kg ,1855,715,1170,135,2405,27.8,0,0,0,0,0,,
636,Natural,Natural,20,57.9,38,340,0.49,165,,sp432 dos 1.0 lit,1895,835,1060,190,2404,30.3,0,0,0,0,0,,
637,Natural,Natural,20,36.7,38,350,0.47,165,,R2004 * Dos * 0.8 lit,1880,810,1070,200,2396,33.1,0,0,0,0,0,,
638,Natural,Natural,20,31.6,38,350,0.49,170,,consplat RP 364 *dos .8,1875,805,1075,200,2401,35.9,0,0,0,0,0,,
639,Natural,Natural,40,50.7,38,350,0.47,165,,Type SP-G Ms- 100* Dos 0.75 lit,1885,715,1170,150,2405,28.3,0,0,0,0,0,,
640,Natural,Natural,20,36.7,38,330,0.48,160,,R2004 * Dos * 0.7 lit,1910,820,1090,160,2405,30.8,0,0,0,0,0,,
641,Natural,Natural,20,48.3,38,360,0.51,185,,Type RX * Dosage 0.75 lit,1835,735,1100,190,2392,31.8,0,0,0,0,0,,
642,Natural,Natural,40,42.6,38,340,0.47,160,,Type JY -4Pump -Aiding * Dos 1.25%,1900,725,1175,150,2405,28,34.6,0,0,0,0,,
643,Natural,Natural,40,42.6,38,340,0.47,169,,type iy -4 pump - aiding*dos 1.25%,1900,725,1175,150,2405,28,0,0,0,0,0,,
644,Natural,Natural,40,37.8,38,350,0.47,165,,type SP 801 dos 1 lit,1885,715,1179,165,2403,36.7,42.5,0,0,0,0,,
645,Natural,Natural,40,0,38,350,0.51,165,,Type SP901* Dos 3.0 lit,1845,665,1180,160,2404,30,34.3,0,0,0,0,,
646,Natural,Natural,40,0,38,350,0.51,165,,Type SP901* Dos 3.0 lit,1845,665,1180,160,2404,30,0,0,0,0,0,,
647,Natural,Natural,40,32.4,38,350,0.51,153,,X-mix Dos. 0.7 lit,1907,725,1182,220,2403,30.8,0,0,0,0,0,,
648,Natural,Natural,40,32.4,38,350,0.44,153,,X-mix Dos. 1.5 lit,1907,725,1182,220,2437,37,0,0,0,0,0,,
649,Natural,Natural,40,32.4,38,350,0.44,153,,x-mix HPN dos 1.5 lit,1907,725,1182,220,2435,37,43.4,0,0,0,0,,
650,Natural,Natural,40,32.4,38,350,0.44,153,,x-mixRPS dos .7 lit,1907,725,1182,220,2405,30.8,34.9,0,0,0,0,,
651,Natural,Natural,20,31.6,38,330,0.5,165,,consplat RP 364 *dos .8,1905,800,1105,130,2403,33.1,0,0,0,0,0,,
652,Natural,Natural,20,24.4,38,340,0.5,170,,Euro PLAST 8600 Dos. *0.75 lit ,1880,770,1110,125,2452,31.4,0,0,0,0,0,,
653,Crushed,Natural,20,30.2,38,350,0.53,185,,Type SP901* Dos 1.0 lit,1915,730,1185,140,2456,28.9,39.9,0,0,0,0,,
654,Crushed,Natural,20,30.2,38,350,0.53,185,,Type SP901* Dos 1.0 lit,1915,730,1185,140,2458,28.9,0,0,0,0,0,,
655,Natural,Natural,20,27.3,38,310,0.51,160,,Sp 432 0.9 lit ,1920,805,1115,120,2407,27.3,0,0,0,0,0,,
656,Natural,Natural,20,39,38,350,0.49,170,,type rehobuild 850 *dos 1 lit,1880,750,1130,150,2402,33.9,0,0,0,0,0,,
657,Natural,Natural,20,29.8,38,350,0.47,165,,Type SP 432 * Dos. 1.0 lit,1915,780,1135,180,2406,31.2,0,0,0,0,0,,
658,Natural,Natural,20,34.5,38,325,0.49,160,,reho build 850 .75 lit,1915,765,1150,100,2402,27.6,0,0,0,0,0,,
659,Natural,Natural,40,24,38,325,0.49,160,,Euro 8600 Dos. *1.0 lit ,1915,725,1190,175,2406,31.5,42.2,0,0,0,0,,
660,Natural,Natural,40,32.7,38,325,0.49,160,,reho build 850 .75 lit,1915,715,1190,165,2406,23,0,0,0,0,0,,
661,Natural,Natural,40,32.7,38,325,0.49,160,,reho build 850 .75 lit,1915,725,1190,165,2405,23,28.6,0,0,0,0,,
662,Natural,Natural,40,24,38,325,0.49,160,,Euro 8600 Dos. *1.0 lit ,1915,725,1190,175,2405,31.5,0,0,0,0,0,,
663,Crushed,Natural,20,33.2,38,350,0.53,185,,Type SP901* Dos 3.5 lit,1915,725,1190,150,2455,29.4,39.9,0,0,0,0,,
664,Crushed,Natural,20,33.2,38,350,0.53,185,,Type SP901* Dos 3.5 lit,1915,725,1190,150,2455,32.3,0,0,0,0,0,,
665,Natural,Natural,20,52.1,38,250,0.5,175,,consplat RP 364 *dos .8,1865,710,1155,200,2395,30,0,0,0,0,0,,
666,Natural,Natural,20,25,38,350,0.51,165,,Type SP Gold* Dos 1.0 lit,1910,745,1165,150,2406,31.4,0,0,0,0,0,,
667,Natural,Natural,20,48.1,38,350,0.49,170,,type SP 801 dos 1 lit,1880,715,1165,150,2408,32.2,0,0,0,0,0,,
668,Natural,Natural,20,37.6,38,350,0.46,160,,type sikament 2004*dos. 1 lit,1890,720,1170,200,2406,32.4,0,0,0,0,0,,
669,Natural,Natural,40,26.2,38,350,0.51,180,,Type SP901* Dos 1.0 lit,1870,675,1195,150,2403,25,0,0,0,0,0,,
670,Natural,Natural,40,70.7,38,220,0.5,165,,type rehobuild 850 *dos 1 lit,1905,705,1200,125,2403,31.4,39.9,0,0,0,0,,
671,Crushed,Natural,20,30.2,38,300,0.62,185,,Type SP901* Dos 0.75 lit,1965,765,1200,120,2456,19,0,0,0,0,0,,
672,Natural,Natural,40,70.7,38,330,0.5,165,,type rehobuild 850 *dos 1 lit,1905,705,1200,125,2405,31.4,0,0,0,0,0,,
673,Natural,Natural,40,60.5,38,350,0.5,175,,Type SP901* Dos 0.75 lit,1875,675,1200,150,2403,21.9,32.2,0,0,0,0,,
674,Natural,Natural,40,60.5,38,350,0.5,175,,Type SP901* Dos 0.75 lit,1875,675,1200,150,2404,21.9,0,0,0,0,0,,
675,Natural,Natural,40,46.2,38,350,0.47,165,,type SP 801 dos 1 lit,1885,685,1200,205,2401,31.1,0,0,0,0,0,,
676,Natural,Natural,40,43.6,38,350,0.49,170,,Euro 8600 Dos. *0.75 lit ,1880,680,1200,125,2404,34.8,0,0,0,0,0,,
677,Natural,Natural,40,34.6,38,350,0.49,170,,type euro blasé 8600*dos .75 lit,1880,680,1200,125,2405,34.8,41.3,0,0,0,0,,
678,Natural,Natural,20,0,38,350,0.48,165,,Type RehoBuild 850* Dos 1.0lit,1885,715,1170,200,2403,27.8,0,0,0,0,0,,
679,Natural,Natural,20,38,38,365,0.48,175,,Type SP901* Dos. 0.75 lit,1860,690,1170,150,2403,31.1,0,0,0,0,0,,
680,Natural,Natural,20,57,38,340,0.49,190,,Type SP901* Dos. 0.75 lit,1880,695,1185,200,2405,32.6,0,0,0,0,0,,
681,Natural,Natural,40,50.8,38,325,0.5,160,,type cicofluid g150 dos .75 lit,1915,610,1205,100,2408,37.3,0,0,0,0,0,,
682,Natural,Natural,40,50.8,38,325,0.5,160,,type cicofluid g150 dos .75 lit,1915,710,1205,100,2407,37.3,41.4,0,0,0,0,,
683,Crushed,Natural,20,36.9,38,350,0.55,185,,Type SP901* Dos 3.5 lit,1915,710,1205,130,2454,23.5,30.4,0,0,0,0,,
684,Crushed,Natural,20,36.9,38,350,0.55,185,,Type SP901* Dos 3.5 lit,1915,710,1205,130,2403,23.5,0,0,0,0,0,,
685,Natural,Natural,20,54.3,38,350,0.49,170,,Type SD2 * Dos 0.75 lit,1880,695,1185,130,2403,27.7,0,0,0,0,0,,
686,Natural,Natural,20,48.2,38,350,0.5,175,,Sp 432 0.9 lit ,1855,670,1185,200,2386,32.9,0,0,0,0,0,,
687,Natural,Natural,40,53.3,38,350,0.47,165,,Type SP901* Dos 0.75 lit,1885,680,1205,170,2411,28.7,32.9,0,0,0,0,,
688,Natural,Natural,40,53.3,38,350,0.47,165,,Type SP901* Dos 0.75 lit,1885,680,1205,150,2418,26.5,29.5,0,0,0,0,,
689,Natural,Natural,40,53.3,38,350,0.47,165,,Type SP901* Dos 0.75 lit,1885,680,1205,150,2415,26.5,0,0,0,0,0,,
690,Natural,Natural,40,53.3,38,350,0.47,165,,Type SP901* Dos 0.75 lit,1885,680,1205,170,2413,28.7,0,0,0,0,0,,
691,Natural,Natural,20,42,38,350,0.46,160,,Reho build 0.75 lit,1890,700,1190,200,2403,25.9,0,0,0,0,0,,
692,Natural,Natural,20,67.3,38,350,0.49,170,,Type Reheobuild 850 * Dos. 1.0 lit,1870,675,1195,150,2395,29.5,0,0,0,0,0,,
693,Natural,Natural,40,37.2,38,325,0.52,107,,type SP 801 dos 1 lit,1905,690,1215,140,2401,27.6,36.1,0,0,0,0,,
694,Natural,Natural,40,37.2,38,325,0.52,170,,type SP 801 dos 1 lit,1905,690,1215,140,2404,27.6,0,0,0,0,0,,
695,Natural,Natural,40,45,38,330,0.48,160,,type complast 432 *dos 1 lit,1910,690,1220,180,2403,32,0,0,0,0,0,,
696,Natural,Natural,40,45,38,330,0.48,160,,type complast 432 *dos 1 lit,1910,690,1220,180,2404,32,45.5,0,0,0,0,,
697,Natural,Natural,40,59.5,38,325,0.5,160,,type cicofluid g150 dos .75 lit,1915,690,1225,70,2405,18.7,0,0,0,0,0,,
698,Natural,Natural,40,59.5,38,325,0.5,160,,type cicofluid g150 dos .75 lit,1915,690,1225,70,2404,38.7,40.7,0,0,0,0,,
699,Natural,Natural,20,45.6,38,320,0.52,165,,type SP 801 dos 1 lit,1915,710,1205,120,2407,32.7,0,0,0,0,0,,
700,Natural,Natural,20,45.6,38,320,0.52,165,,type SP 801 dos 1 lit,1915,710,1205,170,2402,0,0,0,0,0,0,,
701,Natural,Natural,20,48.2,38,350,0.5,175,,Sp 432 0.9 lit ,1855,650,1205,140,2385,32.5,0,0,0,0,0,,
702,Natural,Natural,20,45.6,38,340,0.5,170,,type SP 801 dos 1 lit,1890,660,1210,200,2406,32,0,0,0,0,0,,
703,Natural,Natural,40,0,38,350,0.47,165,,Type Sikament R2004 Dos. 1.0 lit ,1915,690,1225,140,202,32.1,0,0,0,0,0,,
704,Natural,Natural,40,0,38,350,0.47,165,,type sikament 2004*dos. 1 lit,1915,690,1225,140,2401,32.1,40.7,0,0,0,0,,
705,Natural,Natural,20,73,38,335,0.52,175,,Type Sp701 * Dos. 1.2 lit,1890,660,1230,170,2409,21.3,0,0,0,0,0,,
706,Natural,Natural,20,59.7,38,340,0.5,170,,sikamentR2004 dos .8,1855,630,1225,115,2388,26.3,0,0,0,0,0,,
707,Natural,Natural,20,56.7,38,340,0.5,170,,sikamentR2004 dos .8,1855,630,1225,180,2386,28.1,0,0,0,0,0,,
708,Natural,Natural,20,73,38,335,0.52,175,,type SP 801 dos 1 lit,1890,660,1230,170,2406,21.5,28.4,0,0,0,0,,
709,Natural,Natural,20,73,38,335,0.51,171,,Type SP 8001 * Dos. 1.0 lit ,1890,660,1230,200,2410,27.7,0,0,0,0,0,,
710,Natural,Natural,40,26.2,38,310,0.5,155,,type SP 801 dos 1 lit,1935,700,1235,170,2405,33,37.2,0,0,0,0,,
711,Natural,Natural,40,79,38,350,0.5,175,,type SP 801 dos 1 lit,1875,635,1240,200,2405,28.6,41.5,0,0,0,0,,
712,Natural,Natural,40,79,38,350,0.5,175,,type SP 801 dos 1 lit,1875,635,1240,200,2406,28.6,0,0,0,0,0,,
713,Crushed,Natural,40,82,38,350,0.5,175,,type SP 801 dos 1 lit,1915,675,1240,140,2447,30.9,37.5,0,0,0,0,,
714,Crushed,Natural,40,82,38,350,0.5,175,,Type SP901* Dos. 0.75 lit,1915,675,1240,140,2445,30.9,0,0,0,0,0,,
715,Crushed,Natural,40,82.4,38,350,0.5,175,,type SP 801 dos 1 lit,1915,760,1245,100,2442,30.2,37,0,0,0,0,,
716,Crushed,Natural,40,82,38,350,0.5,175,,Type SP901* Dos. 0.75 lit,1915,670,1245,100,2442,30.2,0,0,0,0,0,,
717,Natural,Natural,20,69.4,38,400,0.41,165,,sp432 dos 1.0 lit,1835,605,1230,220,2404,30.2,0,0,0,0,0,,
718,Natural,Natural,20,46.4,38,325,0.52,170,,.4%plastment rx-sr .75%of sikament 163m by weight of cement ,1905,650,1255,135,2402,34.8,0,0,0,0,0,,
719,Natural,Natural,40,82,38,350,0.46,160,,type SP 801 dos 1 lit,1890,625,1265,170,2409,31.5,37.7,0,0,0,0,,
720,Natural,Natural,40,82,38,350,0.46,160,,Type SP901* Dos. 0.75 lit,1890,625,1265,170,2404,31.5,0,0,0,0,0,,
721,Natural,Natural,20,69.4,38,340,0.49,165,,sp432 dos 1.0 lit,1895,625,1270,140,2402,25.4,0,0,0,0,0,,
722,Crushed,Natural,20,76,38,350,0.53,185,,Type Sikament 163 Dos. 1.0 & Rx-Rs Dos.0.5 lit,1915,595,1320,120,2455,28.5,0,0,0,0,0,,
723,Natural,Natural,40,66.1,38,330,0.5,165,,sikament R2004 dos .8,1905,570,1335,80,2403,30.6,37.4,0,0,0,0,,
724,Natural,Natural,40,66.12,38,330,0.5,165,,sikament R2004 dos .8,1905,570,1335,80,2402,30.6,0,0,0,0,0,,
725,0,0,0,0,0,0,0,0,,0,0,0,0,0,0,0,0,0,0,0,0,,
726,Natural,Natural,20,46.4,38,325,0.52,170,,.4% plastment rx-sr & .5 %of sikament 163m by weght of cement,1905,650,1255,135,2402,34.8,43.9,0,0,0,0,,
727,Natural,Natural,20,46.4,38,325,0.52,170,,.4%plastment rx-sr .75%of sikament 163m by weight of cement ,1905,650,1255,135,2402,34.8,0,0,0,0,0,,
728,Natural,Natural,20,31.6,38,330,0.5,165,,consplat RP 364 *dos .8,1905,800,1105,130,2403,33.1,0,0,0,0,0,,
729,Natural,Natural,20,31.6,38,350,0.49,170,,consplat RP 364 *dos .8,1875,805,1075,200,2401,35.9,0,0,0,0,0,,
730,Natural,Natural,20,52.1,38,350,0.5,175,,consplat RP 364 *dos .8,1865,710,1155,200,2395,30,39.5,0,0,0,0,,
731,Natural,Natural,20,52.1,38,250,0.5,175,,consplat RP 364 *dos .8,1865,710,1155,200,2395,30,0,0,0,0,0,,
732,Crushed,Natural,20,52.5,38,350,0.57,200,,consplat RP 364 *dos .8,1910,710,710,125,2453,19,37.6,0,0,0,0,,
733,Crushed,Natural,20,33.4,38,370,0.5,185,,consplat RP 364 *dos .8,1895,795,660,125,2449,37.8,46.4,0,0,0,0,,
734,Crushed,Natural,20,43,48,400,0.46,185,,euro 8600 dos 1 lit,1875,750,1125,150,2460,37.4,41.9,0,0,0,0,,
735,Crushed,Natural,20,24,38,350,0.53,185,,Euro 8600 Dos. *1.0 lit ,1915,805,1110,175,2453,34.3,44.8,0,0,0,0,,
736,Crushed,Natural,20,24,38,350,0.53,185,,Euro 8600 Dos. *1.0 lit ,1915,805,1110,220,2405,34.3,0,0,0,0,0,,
737,Natural,Natural,20,24.2,38,340,0.5,170,,Euro PLAST 8600 Dos. *0.75 lit ,1880,770,1110,125,2454,31.4,39,0,0,0,0,,
738,Natural,Natural,20,24.4,38,340,0.5,170,,Euro PLAST 8600 Dos. *0.75 lit ,1880,770,1110,125,2452,31.4,0,0,0,0,0,,
739,Natural,Natural,20,45.9,38,350,0.51,180,,0,1870,690,1180,100,2405,17.9,25.3,0,0,0,0,,
740,Natural,Natural,20,69.8,38,350,0.51,180,,0,1870,710,1160,110,2404,20.8,26.4,0,0,0,0,,
741,Natural,Natural,20,69.8,38,350,0.51,180,,0,1870,710,1160,110,2404,20.8,26.4,0,0,0,0,,
742,Natural,Natural,20,44.6,38,350,0.51,170,,0,1880,680,1200,100,2404,21.2,29.2,0,0,0,0,,
743,Natural,Natural,20,0,38,350,0.51,180,,0,1870,675,1195,100,2405,20.7,29.3,0,0,0,0,,
744,Crushed,Natural,20,45.8,38,350,0.54,190,,0,1910,780,1130,100,2404,20.5,29.7,0,0,0,0,,
745,Natural,Natural,20,45.8,38,350,0.54,190,,0,1910,780,1130,100,2403,20.5,29.7,0,0,0,0,,
746,Natural,Natural,20,29,38,350,0.51,180,,0,1870,710,1160,170,2405,21.1,29.8,0,0,0,0,,
747,Crushed,Natural,20,23.1,38,350,0.53,185,,0,1915,770,1145,120,2454,21.9,29.9,0,0,0,0,,
748,Natural,Natural,20,48.9,38,380,0.5,190,,0,1810,760,1050,165,2390,25,30,0,0,0,0,,
749,Crushed,Natural,20,36,38,350,0.54,190,,0,1920,770,1150,120,2463,24.8,31.1,0,0,0,0,,
750,Crushed,Natural,20,33.1,38,375,0.51,190,,0,1885,715,1170,120,2452,24.9,31.5,0,0,0,0,,
751,Crushed,Natural,20,0,38,350,0.51,180,,0,1910,765,1140,150,2400,21.8,31.7,0,0,0,0,,
752,Natural,Natural,20,55.1,38,350,0.51,180,,0,1850,705,1145,100,2384,27.1,32.1,0,0,0,0,,
753,Natural,Natural,20,30,25,375,0.51,190,,0,1835,735,1100,145,2405,23.7,32.2,0,0,0,0,,
754,Natural,Natural,20,56,38,360,0.49,175,,0,1845,685,1160,95,2391,26.3,32.5,0,0,0,0,,
755,Crushed,Natural,20,50.7,38,350,0.54,190,,0,1920,730,1190,150,2455,24.1,32.7,0,0,0,0,,
756,Crushed,Natural,20,38.3,38,350,0.49,185,,0,1915,770,1145,110,2451,23.4,32.9,0,0,0,0,,
757,Crushed,Natural,20,0,38,350,0.54,190,,0,1920,770,1150,65,2460,28.4,33.3,0,0,0,0,,
758,Crushed,Natural,20,62.9,38,365,0.53,195,,0,1880,695,1175,100,2443,25.1,33.4,0,0,0,0,,
759,Natural,Natural,20,54,38,350,0.5,175,,0,1875,675,1200,150,2407,28.6,34,0,0,0,0,,
760,Crushed,Natural,20,26.1,38,360,0.53,190,,0,1900,780,670,100,2454,28.2,34.1,0,0,0,0,,
761,Natural,Natural,20,41,38,350,0.53,185,,0,1845,735,1110,110,2384,26.3,34.1,0,0,0,0,,
762,Natural,Natural,20,46.2,38,350,0.51,180,,0,1850,648,1202,140,2390,25.1,34.3,0,0,0,0,,
763,Crushed,Crushed,20,43.3,38,380,0.55,210,,0,1815,815,1000,120,2403,29.4,34.4,0,0,0,0,,
764,Crushed,Natural,20,36,38,350,0.56,195,,0,1885,810,1075,120,2432,26.3,34.6,0,0,0,0,,
765,Natural,Natural,20,43.3,38,350,0.53,185,,0,1865,710,1155,140,2405,26.9,34.9,0,0,0,0,,
766,Natural,Natural,20,52,38,350,0.54,190,,0,1860,650,1210,130,2405,24.2,35,0,0,0,0,,
767,Crushed,Natural,20,29.1,38,350,0.54,190,,0,1910,690,1220,100,2451,25.9,35.5,0,0,0,0,,
768,Crushed,Natural,20,33.1,38,350,0.54,190,,0,1910,690,1220,110,2455,26.8,35.5,0,0,0,0,,
769,Crushed,Natural,20,44.5,38,350,0.6,210,,0,1865,710,924,90,2430,27.8,35.8,0,0,0,0,,
770,Crushed,Natural,20,0,38,350,0.54,190,,0,1885,755,1140,80,2430,25.8,36.1,0,0,0,0,,
771,Crushed,Natural,20,39.7,38,350,0.53,185,,0,1915,710,1205,120,2453,28.9,36.3,0,0,0,0,,
772,Crushed,Natural,20,43.9,38,350,0.54,190,,0,1910,725,1185,175,2459,29,36.3,0,0,0,0,,
773,Crushed,Natural,20,12.8,38,350,0.56,195,,0,1910,800,1110,105,2456,27.6,37.1,0,0,0,0,,
774,Natural,Natural,20,39,38,350,0.51,180,,0,1970,690,710,110,2406,30.4,37.2,0,0,0,0,,
775,Natural,Natural,20,72.9,38,350,0.5,175,,0,1875,695,1180,105,2405,26.8,37.5,0,0,0,0,,
776,Crushed,Natural,20,43.6,38,350,0.54,190,,0,1910,725,1185,120,2452,25.4,37.7,0,0,0,0,,
777,Crushed,Crushed,20,43.3,38,380,0.55,210,,0,1815,815,1000,120,2402,29.4,0,0,0,0,0,,
778,Crushed,Natural,20,51.8,38,365,0.53,210,,0,1865,745,1120,120,2430,26.5,38,0,0,0,0,,
779,Crushed,Natural,20,54.2,38,350,0.54,190,,0,1910,690,1220,120,2453,31.1,39.1,0,0,0,0,,
780,Crushed,Natural,20,26.3,38,350,0.6,210,,0,1865,745,896,130,2430,28.3,39.3,0,0,0,0,,
781,Crushed,Natural,20,47.3,39,375,0.55,205,,0,1850,700,1150,75,2433,29.1,39.4,0,0,0,0,,
782,Crushed,Natural,20,15.4,38,350,0.54,190,,0,1910,765,1145,80,2455,27.1,39.7,0,0,0,0,,
783,Crushed,Natural,20,26.3,38,350,0.54,190,,0,1900,725,1175,150,2443,34.6,40.5,0,0,0,0,,
784,Crushed,Natural,20,83.4,38,370,0.55,205,,0,1835,585,1250,80,2412,33.5,41,0,0,0,0,,
785,Crushed,Natural,20,35.8,38,350,0.5,175,,0,1855,780,1075,100,2389,32.8,41.3,0,0,0,0,,
786,Crushed,Natural,20,30.1,38,350,0.5,175,,0,1910,765,1145,100,2456,32.7,41.9,0,0,0,0,,
787,Crushed,Natural,20,32.5,38,350,0.54,190,,0,1910,690,1220,120,2451,32.5,43,0,0,0,0,,
788,Crushed,Natural,20,30.1,38,350,0.5,175,,0,1910,765,1145,100,2455,32.7,0,0,0,0,0,,
789,Crushed,Natural,20,30.1,38,350,0.5,175,,0,1910,765,1145,100,2455,32.7,0,0,0,0,0,,
790,Crushed,Natural,20,39.6,38,380,0.5,190,,0,1880,750,1130,95,2453,31.5,0,0,0,0,0,,
791,Crushed,Natural,20,15.4,38,350,0.54,190,,0,1910,765,1145,80,2455,27.1,0,0,0,0,0,,
792,Crushed,Natural,20,39.7,38,350,0.53,185,,0,1915,710,1205,120,2451,28.9,0,0,0,0,0,,
793,Natural,Natural,20,64.4,38,350,0.51,170,,0,1880,680,1200,100,2405,21.2,0,0,0,0,0,,
794,Crushed,Natural,20,23.1,38,350,0.53,185,,0,1915,770,1145,120,2456,21.9,0,0,0,0,0,,
795,Natural,Natural,20,45.9,38,350,0.51,180,,0,1870,690,1180,100,2404,17.9,0,0,0,0,0,,
