Repository: AGCherian/Prediction-of-Target-Strength-of-Concrete

File: Concrete design mixes.csv (part 3 of 7)
,Type_of_course_Aggregate,Type_of_Fine_Aggregate_,Max._Size_of_Coarse_Aggregate_(mm),Passing_0.6_mm_Sieve_(%),Target_Mean_Strength_(Npermm2),Cement_O.P.C_(Kgperm3),WaterCement_Ratio,Water_Content_(Kgperm3),,Additive_Type_&_Dosage_(per100_kg_of_cement),Total_Aggregate_(Kgperm3),Fine_Aggregate_(Kgperm3),Coarse_Aggregate_(Kgperm3),Workability_Slump_(mm),Hardened_Concrete_Desnity_(avg.),7_day_str,28_day_str,Type_of_Coarse_Aggregate,Type_of_Fine_Aggregate,Passing_0.6mm_Sieve(%),Additive_Type_&_Dos._(per100_Kg_of_cement),Admix_type,Admix_dosage
796,Crushed,Natural,20,26.9,38,350,0.51,180,,0,1910,765,1140,150,2369,21.8,0,0,0,0,0,,
797,Natural,Natural,20,67,38,350,0.51,180,,0,1870,675,1195,100,2407,20.7,0,0,0,0,0,,
798,Crushed,Natural,20,21.1,38,350,0.5,170,,0,1910,765,1145,80,2453,18.2,0,0,0,0,0,,
799,Crushed,Natural,20,21.1,38,350,0.54,170,,0,1910,765,1145,80,2453,18.2,0,0,0,0,0,,
800,Natural,Natural,20,69.8,38,350,0.51,180,,0,1870,710,1160,110,2406,20.8,0,0,0,0,0,,
801,Natural,Natural,20,55.8,38,350,0.51,180,,0,1870,710,1160,150,2403,12,0,0,0,0,0,,
802,Natural,Natural,20,29,38,350,0.51,180,,0,1870,710,1160,170,2404,21.1,0,0,0,0,0,,
803,Crushed,Natural,20,45.8,38,350,0.54,190,,0,1910,780,1130,100,2456,20.5,0,0,0,0,0,,
804,Crushed,Natural,20,32.5,38,350,0.54,190,,0,1910,690,1220,120,2452,32.4,0,0,0,0,0,,
805,Crushed,Natural,20,43.6,38,350,0.54,190,,0,1910,725,1185,120,2454,25.4,0,0,0,0,0,,
806,Crushed,Natural,20,50.7,38,350,0.54,190,,0,1920,730,1190,150,2455,24.1,0,0,0,0,0,,
807,Crushed,Natural,20,29.1,38,350,0.54,190,,0,1910,690,1220,100,2456,25.9,0,0,0,0,0,,
808,Natural,Natural,20,52,38,350,0.54,190,,0,1860,650,1210,130,2404,24.2,0,0,0,0,0,,
809,Crushed,Natural,20,33.1,38,350,0.54,190,,0,1910,690,1220,110,2459,26.8,0,0,0,0,0,,
810,Crushed,Natural,20,54.1,38,350,0.54,190,,0,1910,690,1220,120,2450,31.1,0,0,0,0,0,,
811,Crushed,Natural,20,43.9,38,350,0.54,190,,0,1910,725,1185,175,2454,29,0,0,0,0,0,,
812,Crushed,Natural,20,26.1,38,360,0.53,190,,0,1900,780,760,100,2453,28.2,0,0,0,0,0,,
813,Crushed,Natural,20,40,38,350,0.53,184,,0,1905,725,1180,180,2464,29.1,0,0,0,0,0,,
814,Crushed,Natural,20,43.3,38,350,0.5,185,,0,1905,725,1180,150,2453,30.8,0,0,0,0,0,,
815,Crushed,Natural,20,0,38,350,0.54,290,,0,1920,770,1150,65,2465,28.4,0,0,0,0,0,,
816,Crushed,Natural,20,45.6,38,350,0.53,185,,0,1915,725,715,120,2456,32.8,0,0,0,0,0,,
817,Crushed,Natural,20,26.3,38,350,0.54,190,,0,1900,725,1175,150,2449,34.6,0,0,0,0,0,,
818,Crushed,Natural,20,43,38,350,0.5,180,,0,1910,710,720,90,2447,33.1,0,0,0,0,0,,
819,Crushed,Natural,20,62.9,38,365,0.53,195,,0,1880,695,1175,100,2442,25.1,0,0,0,0,0,,
820,Crushed,Natural,20,0,38,350,0.54,190,,0,1885,755,750,80,2430,25.8,0,0,0,0,0,,
821,Crushed,Natural,20,38.3,38,350,0.53,185,,0,1915,770,1145,110,2455,32.4,0,0,0,0,0,,
822,Crushed,Natural,20,12.8,38,350,0.56,195,,0,1910,800,1110,105,2455,27.6,0,0,0,0,0,,
823,Crushed,Natural,20,33.1,38,375,0.51,190,,0,1885,715,1170,120,2450,24.9,0,0,0,0,0,,
824,Crushed,Natural,20,32.4,38,365,0.47,170,,0,1925,865,1060,220,2456,32.8,0,0,0,0,0,,
825,Crushed,Natural,20,32.4,38,365,0.53,195,,0,1860,835,1025,165,2424,30.2,0,0,0,0,0,,
826,Crushed,Natural,20,32.4,38,365,0.53,195,,0,1860,835,1025,165,2425,31.3,0,0,0,0,0,,
827,Crushed,Natural,20,0,38,350,0.54,190,,0,1885,755,750,80,2431,25.8,0,0,0,0,0,,
828,Crushed,Natural,20,36,38,350,0.56,195,,0,1885,810,1075,120,2434,26.3,0,0,0,0,0,,
829,Crushed,Natural,20,51.8,38,365,0.53,210,,0,1865,745,1120,120,2431,26.5,0,0,0,0,0,,
830,Crushed,Natural,20,35.8,38,350,0.5,175,,0,1855,780,1075,100,2385,32.8,0,0,0,0,0,,
831,Natural,Natural,20,30,38,375,0.51,190,,0,1835,735,1100,145,2404,23.7,0,0,0,0,0,,
832,Crushed,Natural,20,26.3,38,350,0.6,210,,0,1865,745,896,130,2427,28.3,0,0,0,0,0,,
833,Crushed,Natural,20,44.5,38,350,0.6,210,,0,1865,710,924,90,2428,27.8,0,0,0,0,0,,
834,Crushed,Natural,20,83.4,38,370,0.55,205,,0,1835,585,1250,80,2414,33.5,0,0,0,0,0,,
835,Crushed,Natural,20,47.3,38,375,0.55,205,,0,1850,700,1150,75,2435,29.1,0,0,0,0,0,,
836,Crushed,Natural,20,36,38,350,0.54,190,,0,1920,770,1150,120,2465,24.8,0,0,0,0,0,,
837,Natural,Natural,20,21.4,38,360,0.5,180,,0,1840,685,1155,100,2496,26.5,38.5,0,0,0,0,,
838,Natural,Natural,20,57.8,38,350,0.49,170,,0,1880,695,1185,110,2409,32.6,40.1,0,0,0,0,,
839,Natural,Natural,20,46.9,38,360,0.51,185,,0,1870,710,1160,120,2392,31.3,41.4,0,0,0,0,,
840,Natural,Natural,20,39,38,350,0.49,170,,0,1880,750,1130,150,2406,33.9,41.8,0,0,0,0,,
841,Natural,Natural,20,72.9,38,350,0.5,175,,0,1875,695,1180,105,2405,26.8,0,0,0,0,0,,
842,Natural,Natural,20,62.3,38,350,0.51,180,,0,1870,750,1195,150,2406,25.7,0,0,0,0,0,,
843,Natural,Natural,20,43.3,38,350,0.53,185,,0,1865,710,1155,140,2405,26.9,0,0,0,0,0,,
844,Natural,Natural,20,72.9,38,350,0.5,175,,0,1875,695,1180,105,2405,26.8,0,0,0,0,0,,
845,Natural,Natural,20,57.8,38,350,0.49,170,,0,1880,695,1185,110,2407,32.6,0,0,0,0,0,,
846,Natural,Natural,20,39,38,350,0.51,180,,0,1870,690,1180,110,2402,30.4,0,0,0,0,0,,
847,Natural,Natural,20,41,38,350,0.53,185,,0,1845,735,1110,110,2384,26.3,0,0,0,0,0,,
848,Natural,Natural,20,32.4,38,350,0.51,180,,0,1850,705,1145,160,2389,26.4,0,0,0,0,0,,
849,Natural,Natural,20,32.4,38,350,0.51,180,,0,1850,705,1145,160,2394,28.6,0,0,0,0,0,,
850,Natural,Natural,20,48.9,38,360,0.5,180,,0,1840,775,1075,115,2386,24.8,0,0,0,0,0,,
851,Natural,Natural,20,48.9,38,380,0.5,190,,0,1810,760,1050,165,2387,25,0,0,0,0,0,,
852,Natural,Natural,20,46.2,38,350,0.51,180,,0,1850,648,1202,140,2385,25.1,0,0,0,0,0,,
853,Natural,Natural,20,55.1,38,350,0.51,180,,0,1850,705,1145,100,2382,27.1,0,0,0,0,0,,
854,Natural,Natural,20,48.3,38,350,0.5,175,,0,1855,740,1115,80,2387,27.6,0,0,0,0,0,,
855,Natural,Natural,20,21.4,38,360,0.5,180,,0,1840,685,1155,100,2390,26.5,0,0,0,0,0,,
856,Natural,Natural,20,46.9,38,360,0.51,185,,0,1870,710,1160,120,2395,31.3,0,0,0,0,0,,
857,Crushed,Natural,20,49,38,350,0.54,190,,plastment rx-xr .8 lit,1890,715,705,140,2434,30.9,0,0,0,0,0,,
858,Natural,Natural,20,36.7,38,330,0.48,160,,R2004 * Dos * 0.7 lit,1910,820,1090,160,2405,30.8,34,0,0,0,0,,
859,Natural,Natural,20,36.7,38,330,0.48,160,,R2004 * Dos * 0.7 lit,1910,820,1090,160,2405,30.8,0,0,0,0,0,,
860,Natural,Natural,20,36.7,38,350,0.47,165,,R2004 * Dos * 0.8 lit,1880,810,1070,200,2395,33.1,39.2,0,0,0,0,,
861,Natural,Natural,20,36.7,38,350,0.47,165,,R2004 * Dos * 0.8 lit,1880,810,1070,200,2396,33.1,0,0,0,0,0,,
862,Crushed,Natural,20,40,38,400,0.45,180,,R2004 dos 1.65 lit,1840,770,750,200,2445,36.3,0,0,0,0,0,,
863,Crushed,Natural,20,40,38,400,0.45,180,,R2004 dos 1.65 lit,1840,770,750,200,2450,36.3,46.6,0,0,0,0,,
864,Crushed,Natural,20,40,38,400,0.45,180,,R2004 dos 1.65 lit,1840,770,750,200,2445,36.3,46.6,0,0,0,0,,
865,Natural,Natural,20,42,38,350,0.46,160,,Reho build 0.75 lit,1890,700,1190,200,2403,25.9,0,0,0,0,0,,
866,Natural,Natural,20,42,38,350,0.46,160,,Reho build 0.75 lit,1890,700,1190,200,2403,25.9,31.7,0,0,0,0,,
867,Natural,Natural,20,34.5,38,325,0.49,160,,reho build 850 .75 lit,1915,765,1150,100,2402,27.6,0,0,0,0,0,,
868,Crushed,Natural,20,24.9,38,350,0.54,190,,rheobuaile850 1.2 of cement by weight,1900,760,685,140,2445,31,0,0,0,0,0,,
869,Crushed,Natural,20,24.9,38,350,0.54,190,,rheobuaile850 1.2 of cement by weight,1900,760,685,140,2449,31,39.3,0,0,0,0,,
870,Crushed,Natural,20,31.9,38,350,0.54,190,,Sikament - R 2004 1.0 lit ,1880,805,1075,125,2425,33.3,45.7,0,0,0,0,,
871,Crushed,Natural,20,31.9,38,350,0.54,190,,Sikament - R 2004 1.0 lit ,1880,805,1075,125,2427,33.3,0,0,0,0,0,,
872,Crushed,Natural,20,42.5,38,350,0.54,190,,Sikament - R 2004 1.25 lit ,1900,780,1120,145,2446,31.6,0,0,0,0,0,,
873,Crushed,Natural,20,42.5,38,350,0.54,190,,Sikament - R2004 * Dos * 1.25 lit,1900,780,1120,145,2445,31.6,38.3,0,0,0,0,,
874,Crushed,Natural,20,39.4,38,340,0.56,190,,sikamentR2004 dos .8,1895,795,660,105,2425,31.8,0,0,0,0,0,,
875,Crushed,Natural,20,39.4,38,340,0.56,190,,sikamentR2004 dos .8,1895,795,660,105,2427,31.8,41.3,0,0,0,0,,
876,Natural,Natural,20,48.2,38,340,0.5,170,,sikamentR2004 dos .8,1855,630,1225,140,2388,26.3,38.1,0,0,0,0,,
877,Natural,Natural,20,59.7,38,340,0.5,170,,sikamentR2004 dos .8,1855,630,1225,115,2388,26.3,0,0,0,0,0,,
878,Natural,Natural,20,56.7,38,340,0.5,170,,sikamentR2004 dos .8,1855,630,1225,180,2386,28.1,0,0,0,0,0,,
879,Natural,Natural,20,59.7,38,340,0.5,170,,sikamentR2004 dos .8,1855,630,1225,180,2382,28.1,36.9,0,0,0,0,,
880,Natural,Natural,20,57.9,38,340,0.49,165,,Sp 432 0.9 lit ,1895,835,635,190,2412,30.3,41,0,0,0,0,,
881,Crushed,Natural,20,51.8,38,335,0.52,185,,Sp 432 0.9 lit ,1930,770,1160,185,2452,34.1,44.2,0,0,0,0,,
882,Crushed,Natural,20,51.8,38,335,0.52,185,,Sp 432 0.9 lit ,1930,770,1160,185,2449,34.1,0,0,0,0,0,,
883,Natural,Natural,20,48.2,38,350,0.5,175,,Sp 432 0.9 lit ,1855,650,1205,140,2385,32.5,0,0,0,0,0,,
884,Natural,Natural,20,42.2,38,350,0.5,175,,Sp 432 0.9 lit ,1855,650,1205,140,2390,32.5,41.6,0,0,0,0,,
885,Natural,Natural,20,48.2,38,350,0.5,175,,Sp 432 0.9 lit ,1855,670,1185,200,2386,32.9,0,0,0,0,0,,
886,Natural,Natural,20,48.2,38,350,0.5,175,,Sp 432 0.9 lit ,1855,670,1185,200,2385,32.9,42.4,0,0,0,0,,
887,Crushed,Natural,20,49.5,38,380,0.5,190,,Sp 432 0.9 lit ,1845,610,740,180,2424,29.1,0,0,0,0,0,,
888,Crushed,Natural,20,49.5,38,380,0.5,290,,Sp 432 0.9 lit ,1845,610,740,180,2424,29.1,41.5,0,0,0,0,,
889,Crushed,Natural,20,49.5,38,380,0.5,190,,Sp 432 0.9 lit ,1854,610,740,180,2423,29.1,41.5,0,0,0,0,,
890,Crushed,Natural,20,26.9,38,350,0.54,190,,Sp 432 0.9 lit ,1920,805,1115,135,2463,26.7,0,0,0,0,0,,
891,Crushed,Natural,20,26.9,38,350,0.4,190,,Sp 432 0.9 lit ,1920,865,1055,180,2462,30.5,0,0,0,0,0,,
892,Natural,Natural,20,27.3,38,310,0.51,160,,Sp 432 0.9 lit ,1920,805,1115,120,2407,27.3,0,0,0,0,0,,
893,Natural,Natural,20,27.3,38,310,0.51,160,,Sp 432 0.9 lit ,1920,805,1115,120,2406,27.3,39,0,0,0,0,,
894,Crushed,Natural,20,43.5,38,330,0.5,205,,Sp 432 0.9 lit ,1980,850,680,135,2483,33.2,0,0,0,0,0,,
895,Crushed,Natural,20,43.5,38,330,0.5,165,,Sp 432 0.9 lit ,1980,850,680,135,2477,33.2,43.1,0,0,0,0,,
896,Natural,Natural,20,57.9,38,340,0.49,165,,sp432 dos 1.0 lit,1895,835,1060,190,2404,30.3,0,0,0,0,0,,
897,Natural,Natural,20,19.5,38,325,0.51,165,,sp432 dos 1.0 lit,1910,840,642,170,2404,27,0,0,0,0,0,,
898,Natural,Natural,20,19.5,38,325,0.51,165,,sp432 dos 1.0 lit,1910,840,642,170,2405,27,35.4,0,0,0,0,,
899,Natural,Natural,20,69.4,38,340,0.49,165,,sp432 dos 1.0 lit,1895,625,1270,140,2402,25.4,0,0,0,0,0,,
900,Natural,Natural,20,69.4,38,400,0.41,165,,sp432 dos 1.0 lit,1835,605,1230,220,2404,30.2,0,0,0,0,0,,
901,Crushed,Natural,20,31,38,350,0.53,185,,Tyoe SP - 337 * Dos. 1.0 lit,1915,825,1090,160,2454,35.2,44.4,0,0,0,0,,
902,Crushed,Natural,20,47,38,340,0.53,180,,type dos 1 lit,1930,770,696,120,2449,36.5,0,0,0,0,0,,
903,Crushed,Natural,20,47,38,340,0.53,180,,type dos 1 lit,1930,770,696,120,2449,36.5,34.8,0,0,0,0,,
904,Natural,Natural,20,48.7,38,335,0.5,165,,type euro 8600*dos. .75 lit,1900,760,1140,185,2403,24.7,0,0,0,0,0,,
905,Natural,Natural,20,48.7,38,335,0.5,165,,type euro 8600*dos. .75 lit,1900,760,1140,185,2404,24.7,31.2,0,0,0,0,,
906,Natural,Natural,20,48.7,38,350,0.49,170,,type euro 8600*dos. 1.0 lit,1870,785,1085,200,2392,27.3,32.8,0,0,0,0,,
907,Crushed,Natural,20,53.5,38,350,0.51,180,,Type JY -4Pump -Aiding * Dos 1.25%,1920,725,1150,130,2453,28.6,35.9,0,0,0,0,,
908,Crushed,Natural,20,53.5,38,350,0.51,180,,Type JY -4Pump -Aiding * Dos 1.25%,1920,725,1150,130,2454,28.6,0,0,0,0,0,,
909,Natural,Natural,20,24.3,38,350,0.5,175,,Type kem Flow * Dos. 0.8 lit ,1865,820,1045,158,2394,29.8,37.5,0,0,0,0,,
910,Natural,Natural,20,24.3,38,350,0.5,175,,Type kem Flow * Dos. 0.8 lit ,1865,820,1045,158,2396,29.8,0,0,0,0,0,,
911,Crushed,Natural,20,49,38,350,0.47,165,,Type Petaflow F101* Dos 1.0 kg ,1855,715,1170,135,2407,33.9,45.7,0,0,0,0,,
912,Crushed,Natural,20,49,38,350,0.47,165,,Type Petaflow F101* Dos 2.0 kg ,1855,715,1170,135,2405,27.8,33.9,0,0,0,0,,
913,Crushed,Natural,20,49,38,350,0.47,165,,Type Petaflow F101* Dos 2.0 kg ,1855,715,1170,135,2405,27.8,0,0,0,0,0,,
914,Crushed,Natural,20,39,38,350,0.53,185,,Type Reheobuild 850 * Dos. 0.75 lit,1905,760,1145,190,2443,33.2,0,0,0,0,0,,
915,Natural,Natural,20,67.3,38,350,0.49,170,,Type Reheobuild 850 * Dos. 1.0 lit,1870,675,1195,150,2385,29.5,40.9,0,0,0,0,,
916,Natural,Natural,20,67.3,38,350,0.49,170,,Type Reheobuild 850 * Dos. 1.0 lit,1870,675,1195,150,2395,29.5,0,0,0,0,0,,
917,Natural,Natural,20,39,38,350,0.49,170,,type rehobuild 850 *dos 1 lit,1880,750,1130,150,2402,33.9,0,0,0,0,0,,
918,Crushed,Natural,20,39,38,350,0.48,185,,Type RehoBuild 850* Dos 0.75 lit,1905,760,1145,190,2445,33.2,45,0,0,0,0,,
919,Natural,Natural,20,48.8,38,350,0.48,165,,Type RehoBuild 850* Dos 1.0lit,1885,715,1170,200,2403,27.8,32.6,0,0,0,0,,
920,Natural,Natural,20,0,38,350,0.48,165,,Type RehoBuild 850* Dos 1.0lit,1885,715,1170,200,2403,27.8,0,0,0,0,0,,
921,Crushed,Natural,20,42.1,38,345,0.55,190,,Type RHEOBUILD 850 * Dos. 1.25 lit,1905,760,1145,145,2446,33.9,43.2,0,0,0,0,,
922,Crushed,Natural,20,42.1,38,345,0.55,190,,Type RHEOBUILD 850 * Dos. 1.25 lit,1905,760,690,145,2443,33.9,0,0,0,0,0,,
923,Natural,Natural,20,48.3,38,350,0.5,175,,Type RX * Dosage 0.5 lit,1855,740,1115,80,2386,27.6,37,0,0,0,0,,
924,Natural,Natural,20,48.3,38,360,0.51,185,,Type RX * Dosage 0.75 lit,1835,735,1100,190,2392,31.8,0,0,0,0,0,,
925,Natural,Natural,20,54.3,38,350,0.49,170,,Type SD2 * Dos 0.75 lit,1880,695,1185,130,2396,27.7,30,0,0,0,0,,
926,Natural,Natural,20,54.3,38,350,0.49,170,,Type SD2 * Dos 0.75 lit,1880,695,1185,130,2403,27.7,0,0,0,0,0,,
927,Crushed,Natural,20,76,38,350,0.53,185,,Type Sikament 163 Dos. 1.0 & Rx-Rs Dos.0.5 lit,1915,595,1320,120,2455,28.5,0,0,0,0,0,,
928,Natural,Natural,20,37.6,38,350,0.46,160,,type sikament 2004*dos. 1 lit,1890,720,1170,200,2406,32.4,0,0,0,0,0,,
929,Crushed,Natural,20,76,38,350,0.53,185,,type sikament 2004*dos. 1 lit,1915,595,760,120,2453,28.5,37.6,0,0,0,0,,
930,Natural,Natural,20,37.6,38,350,0.46,160,,type sikament 2004*dos. 1 lit,1890,720,1170,200,2404,32.4,41.3,0,0,0,0,,
931,Crushed,Natural,20,31,38,350,0.53,185,,Type SP - 337 Dos. 1.0 lit,1915,825,1090,160,2455,35.2,0,0,0,0,0,,
932,Natural,Natural,20,29.8,38,350,0.47,165,,Type SP * Dos. 1.0 lit,1915,780,1135,180,2406,31.2,40.1,0,0,0,0,,
933,Crushed,Natural,20,55,38,400,0.45,180,,Type SP 432 * Dos. 1.0 lit,1870,840,1030,185,2406,33.9,0,0,0,0,0,,
934,Natural,Natural,20,29.8,38,350,0.47,165,,Type SP 432 * Dos. 1.0 lit,1915,780,1135,180,2406,31.2,0,0,0,0,0,,
935,Natural,Natural,20,73,38,335,0.51,171,,Type SP 8001 * Dos. 1.0 lit ,1890,660,1230,200,2410,27.7,0,0,0,0,0,,
936,Natural,Natural,20,48.1,38,350,0.49,170,,type SP 801 dos 1 lit,1880,715,1165,150,2408,32.2,0,0,0,0,0,,
937,Natural,Natural,20,45.6,38,340,0.5,170,,type SP 801 dos 1 lit,1890,660,1210,200,2406,32,0,0,0,0,0,,
938,Natural,Natural,20,45.6,38,340,0.5,170,,type SP 801 dos 1 lit,1890,680,1210,200,2402,32,42.2,0,0,0,0,,
939,Natural,Natural,20,45.6,38,320,0.52,165,,type SP 801 dos 1 lit,1915,710,1205,120,2407,32.7,0,0,0,0,0,,
940,Natural,Natural,20,45.6,38,320,0.52,165,,type SP 801 dos 1 lit,1915,710,1205,170,2402,0,0,0,0,0,0,,
941,Natural,Natural,20,45.6,38,320,0.52,165,,type SP 801 dos 1 lit,1915,715,1205,170,2407,32.6,40.4,0,0,0,0,,
942,Crushed,Natural,20,45.6,38,350,0.53,185,,type SP 801 dos 1 lit,1915,725,475,120,2475,32.7,44.9,0,0,0,0,,
943,Crushed,Natural,20,43,38,350,0.5,180,,type SP 801 dos 1 lit,1910,710,720,90,2447,33.1,42.6,0,0,0,0,,
944,Natural,Natural,20,73,38,335,0.51,171,,type SP 801 dos 1 lit,1890,660,1230,200,2407,27.7,39.3,0,0,0,0,,
945,Natural,Natural,20,73,38,335,0.52,175,,type SP 801 dos 1 lit,1890,660,1230,170,2406,21.5,28.4,0,0,0,0,,
946,Crushed,Natural,20,31.3,38,350,0.51,180,,Type SP Gold* Dos 0.75 lit,1920,770,1150,175,2455,35.5,47.3,0,0,0,0,,
947,Crushed,Natural,20,31.3,38,350,0.51,180,,Type SP Gold* Dos 0.75 lit,1920,770,1150,175,2456,35.5,0,0,0,0,0,,
948,Natural,Natural,20,25,38,325,0.51,165,,Type SP Gold* Dos 1.0 lit,1910,745,1165,150,2405,31.4,36.9,0,0,0,0,,
949,Natural,Natural,20,25,38,350,0.51,165,,Type SP Gold* Dos 1.0 lit,1910,745,1165,150,2406,31.4,0,0,0,0,0,,
950,Natural,Natural,20,73,38,335,0.52,175,,Type Sp701 * Dos. 1.2 lit,1890,660,1230,170,2409,21.3,0,0,0,0,0,,
951,Crushed,Natural,20,30.2,38,300,0.62,185,,Type SP901* Dos 0.75 lit,1965,765,1200,120,2456,19,0,0,0,0,0,,
952,Crushed,Natural,20,29.7,38,350,0.54,190,,Type SP901* Dos 0.75 lit,1910,745,1165,150,2455,23.1,32,0,0,0,0,,
953,Crushed,Natural,20,29.7,38,350,0.54,190,,Type SP901* Dos 0.75 lit,1910,745,1165,150,2456,23.1,0,0,0,0,0,,
954,Crushed,Natural,20,30.2,38,350,0.53,185,,Type SP901* Dos 1.0 lit,1915,730,1185,140,2456,28.9,39.9,0,0,0,0,,
955,Crushed,Natural,20,30.2,38,350,0.53,185,,Type SP901* Dos 1.0 lit,1915,730,1185,140,2458,28.9,0,0,0,0,0,,
956,Crushed,Natural,20,24.5,38,350,0.51,180,,Type SP901* Dos 1.0 lit,1910,765,1145,185,2445,31.8,39.1,0,0,0,0,,
957,Crushed,Natural,20,24.5,38,350,0.51,180,,Type SP901* Dos 1.0 lit,1910,765,1145,185,2445,31.8,0,0,0,0,0,,
958,Crushed,Natural,20,29.1,38,350,0.53,185,,Type SP901* Dos 1.0 lit,1905,765,1140,150,2444,33.5,0,0,0,0,0,,
959,Crushed,Natural,20,29.1,38,350,0.53,185,,Type SP901* Dos 1.0 lit,1905,765,1140,150,2446,34.6,0,0,0,0,0,,
960,Crushed,Natural,20,36.9,38,350,0.55,185,,Type SP901* Dos 3.5 lit,1915,710,1205,130,2454,23.5,30.4,0,0,0,0,,
961,Crushed,Natural,20,33.2,38,350,0.53,185,,Type SP901* Dos 3.5 lit,1915,725,1190,150,2455,29.4,39.9,0,0,0,0,,
962,Crushed,Natural,20,36.9,38,350,0.55,185,,Type SP901* Dos 3.5 lit,1915,710,1205,130,2403,23.5,0,0,0,0,0,,
963,Crushed,Natural,20,33.2,38,350,0.53,185,,Type SP901* Dos 3.5 lit,1915,725,1190,150,2455,32.3,0,0,0,0,0,,
964,Natural,Natural,20,38,38,365,0.48,175,,Type SP901* Dos. 0.75 lit,1860,690,1170,150,2404,31.1,38.9,0,0,0,0,,
965,Crushed,Natural,20,38,38,350,0.52,180,,Type SP901* Dos. 0.75 lit,1905,760,1145,190,2446,36.9,40.4,0,0,0,0,,
966,Natural,Natural,20,38,38,365,0.48,175,,Type SP901* Dos. 0.75 lit,1860,690,1170,150,2403,31.1,0,0,0,0,0,,
967,Crushed,Natural,20,38,38,350,0.52,180,,Type SP901* Dos. 0.75 lit,1905,760,1145,190,2445,36.9,0,0,0,0,0,,
968,Natural,Natural,20,57,38,340,0.49,165,,Type SP901* Dos. 0.75 lit,1880,695,1185,200,2403,32.6,41.9,0,0,0,0,,
969,Natural,Natural,20,57,38,340,0.49,190,,Type SP901* Dos. 0.75 lit,1880,695,1185,200,2405,32.6,0,0,0,0,0,,
970,Crushed,Natural,20,32.4,38,365,0.47,170,,x-mix HPN dos 1.5 lit,1925,865,1060,170,2455,39.8,49.1,0,0,0,0,,
971,Crushed,Natural,20,32.4,38,365,0.47,170,,x-mix RPS dos .7 lit,1925,865,1060,220,2453,32.8,39.3,0,0,0,0,,
972,Crushed,Natural,20,32.4,38,365,0.47,170,,X-MIXHPN DOS . 1.5 LIT,1925,865,1060,170,2460,39.2,0,0,0,0,0,,
973,0,0,0,0,0,0,0,0,,0,0,0,0,0,0,0,0,0,0,0,0,,
974,0,0,20,0,43,375,0.48,180,,0,1885,715,1070,180,2442,37.6,45.8,Crushed,Natural,0,Type JY-4 pump Aiding * Dos 1.25l lit,Type JY-4 pump Aiding , Dos 1.25l lit
975,0,0,40,0,43,375,0.48,180,,0,1825,730,1095,110,2384,25.1,32.8,Natural,Natural,0,0,,
976,0,0,40,0,43,385,0.47,180,,0,1825,730,1095,230,2395,39.2,47.1,Natural,Natural,0,Type SP901 * Dos 1.0 lit,Type SP901 , Dos 1.0 lit
977,0,0,20,0,43,365,0.51,185,,0,1900,780,1120,180,2457,30.7,45.8,Crushed,Natural,0,Type CF555 * Dos. 1.0 lit,Type CF555 , Dos. 1.0 lit
978,0,0,20,0,43,365,0.51,185,,0,1900,780,1120,180,2455,27,30.7,Crushed,Natural,0,Type CF555 * Dos. 1.0 lit,Type CF555 , Dos. 1.0 lit
979,0,0,20,0,43,375,0.51,190,,0,1875,750,1120,150,2445,35.9,0,Crushed,Natural,0,Type SP901 * Dos. 1.0 lit,Type SP901 , Dos. 1.0 lit
980,0,0,20,0,43,375,0.51,190,,0,1875,750,1125,150,2445,35.9,0,Crushed,Natural,0,Type SP901 * Dos. 1.0 lit,Type SP901 , Dos. 1.0 lit
981,0,0,20,0,43,375,0.51,190,,0,1875,750,1125,150,2445,35.9,47.2,Crushed,Natural,0,Type SP901 * Dos. 1.0 lit,Type SP901 , Dos. 1.0 lit
982,0,0,20,0,43,375,0.51,190,,0,1875,750,1125,120,2453,20.4,0,Crushed,Natural,0,0,,
983,0,0,20,0,43,375,0.51,190,,0,1855,760,1125,200,2456,45.9,57,Crushed,Natural,0,Type SP 432 * Dos. 1.0 lit,Type SP 432 , Dos. 1.0 lit
984,0,0,20,0,43,375,0.49,185,,0,1890,760,1130,120,2453,30.5,0,Crushed,Natural,0,Type SP432 * Dos. 1.0 lit,Type SP432 , Dos. 1.0 lit
985,0,0,20,0,43,375,0.49,185,,0,1890,760,1130,200,2404,26.8,0,Crushed,Natural,0,Type TSEN934* Dos 1.0lit,Type TSEN934, Dos 1.0lit
986,0,0,20,0,43,375,0.49,185,,0,1890,760,1130,200,2398,26.8,42.9,Crushed,Natural,0,Type TSEN934* Dos 1.0lit,Type TSEN934, Dos 1.0lit
987,0,0,20,0,43,375,0.51,190,,0,1885,755,1130,100,2455,24.6,33.2,Crushed,Natural,0,0,,
988,0,0,20,0,43,375,0.45,170,,0,1855,725,1130,175,2404,34.7,42.3,Natural,Natural,0,Type Rehobuild 850 * Dos. 0.75 lit,Type Rehobuild 850 , Dos. 0.75 lit
989,0,0,20,0,43,350,0.46,160,,0,1890,755,1135,195,2403,34.1,0,Natural,Natural,0,Type CF555 * Dos. 1.0 lit,Type CF555 , Dos. 1.0 lit
990,0,0,20,0,43,350,0.46,160,,0,1890,755,1135,195,2403,34.1,41.6,Natural,Natural,0,Type CF555 * Dos. 0.75 lit,Type CF555 , Dos. 0.75 lit
991,0,0,20,0,43,375,0.48,180,,0,1895,760,1135,120,2454,34.2,0,Crushed,Natural,0,Type JY- 4 Pump-Aiding * Dos. 1.25 lit,Type JY- 4 Pump-Aiding , Dos. 1.25 lit
992,0,0,20,0,43,375,0.48,180,,0,1895,760,1135,180,2455,33.6,43.6,Crushed,Natural,0,Type SP432 * Dos. 1.25 lit,Type SP432 , Dos. 1.25 lit
993,0,0,20,0,43,375,0.48,180,,0,1895,760,1135,150,2457,23.4,0,Crushed,Natural,0,Type SP901 Dos. 1.0 lit,Type SP901 Dos. 1.0 lit,
994,0,0,20,0,43,375,0.48,180,,0,1895,760,1135,150,2133,23.4,29.3,Crushed,Natural,0,Type SP901 Dos. 1.0 lit,Type SP901 Dos. 1.0 lit,
995,0,0,40,0,43,375,0.48,180,,0,1895,760,1135,120,2455,34.2,46.2,Crushed,Natural,0,Type JY- 4 Pump-Aiding * Dos. 1.25 lit,Type JY- 4 Pump-Aiding , Dos. 1.25 lit
996,0,0,20,0,43,375,0.47,175,,0,1850,700,1150,150,2404,24.1,26.5,Natural,Natural,0,Type Kemia Crete 850* Dos 0.75 lit,Type Kemia Crete 850, Dos 0.75 lit
997,0,0,20,0,43,375,0.48,165,,0,1860,710,1150,120,2408,29.4,0,Natural,Natural,0,Type SP901 Dos. 3.0 lit/m3,Type SP901 Dos. 3.0 lit/m3,
998,0,0,20,0,43,375,0.48,165,,0,1860,710,1150,120,2408,29.4,36,Natural,Natural,0,Type SP901 Dos. 3.0 lit/m3,Type SP901 Dos. 3.0 lit/m3,
999,0,0,40,0,43,375,0.48,165,,0,1860,710,1150,170,2409,23.3,0,Natural,Natural,0,Type SP901 Dos. 3.0 lit/m3,Type SP901 Dos. 3.0 lit/m3,
1000,0,0,40,0,43,375,0.48,165,,0,1860,710,1150,170,2406,23.3,34.7,Natural,Natural,0,Type SP901 Dos. 3.0 lit/m3,Type SP901 Dos. 3.0 lit/m3,
1001,0,0,40,0,43,375,0.47,175,,0,1850,700,1150,200,2406,40,0,Natural,Natural,0,Type TSEN934* Dos 0.75lit,Type TSEN934, Dos 0.75lit
1002,0,0,40,0,43,375,0.47,175,,0,1850,700,1150,200,2405,40,47.5,Natural,Natural,0,Type TSEN934* Dos 0.75lit,Type TSEN934, Dos 0.75lit
1003,0,0,0,0,43,375,0.48,180,,0,1855,705,1150,100,2412,30.1,0,Natural,Natural,0,0,,
1004,0,0,0,0,0,375,0.48,180,,0,1855,705,1150,100,2408,30.1,40.1,Natural,Natural,0,0,,
1005,0,0,40,0,43,365,0.47,170,,0,1865,710,1155,150,2453,23.3,0,Natural,Natural,0,Type SP901 Dos. 0.75lit,Type SP901 Dos. 0.75lit,
1006,0,0,40,0,43,365,0.47,170,,0,1865,710,1155,150,2456,23.3,28.5,Natural,Natural,0,Type SP901 Dos. 0.75 lit,Type SP901 Dos. 0.75 lit,
1007,0,0,20,0,43,365,0.44,160,,0,1875,715,1160,170,2403,33,39.4,Natural,Natural,0,Type Euro 8600 * Dos. 1.0 lit,Type Euro 8600 , Dos. 1.0 lit
1008,0,0,20,0,43,375,0.45,170,,0,1860,700,1160,170,2407,36.1,0,Natural,Natural,0,Type Dos. 2.3 lit,Type Dos. 2.3 lit,
1009,0,0,20,0,43,375,0.51,190,,0,1875,715,1160,120,2444,24.2,0,Natural,Natural,0,0,,
1010,0,0,20,0,43,375,0.51,190,,0,1875,715,1160,120,2443,21.4,0,Natural,Natural,0,0,,
1011,0,0,20,0,43,375,0.51,190,,0,1875,715,1160,120,2444,24.2,31.3,Natural,Natural,0,0,,
1012,0,0,20,0,43,375,0.45,170,,0,1860,700,1160,170,2405,36.1,43.9,Natural,Natural,0,Type coplast S-R* Dos.2.3 lit,Type coplast S-R, Dos.2.3 lit
1013,0,0,40,0,43,375,0.48,180,,0,1845,685,1160,100,2405,27.7,0,Natural,Natural,0,0,,
1014,0,0,40,0,43,375,0.48,180,,0,1845,685,1160,100,2405,27.7,32.3,Natural,Natural,0,0,,
1015,0,0,20,0,43,375,0.47,175,,0,1885,720,1165,120,2454,24.5,34.8,Crushed,Natural,0,0,,
1016,0,0,20,0,43,365,0.47,170,,0,1865,700,1165,190,2405,34.8,45.2,Natural,Natural,0,Type SP901 * Dos 1.0 lit,Type SP901 , Dos 1.0 lit
1017,0,0,20,0,43,365,0.47,170,,0,1865,700,1165,190,2404,34.8,0,Natural,Natural,0,Type SP901 * Dos 1.0 lit,Type SP901 , Dos 1.0 lit
1018,0,0,20,0,43,365,0.52,190,,0,1890,720,1170,125,2443,35.2,0,Crushed,Natural,0,Type SP901 * Dos. 1.0 lit,Type SP901 , Dos. 1.0 lit
1019,0,0,20,0,43,375,0.48,180,,0,1885,715,1170,180,2444.3,37.6,0,Crushed,Natural,0,Type JY- 4 Pump-Aiding * Dos. 1.25 lit,Type JY- 4 Pump-Aiding , Dos. 1.25 lit
1020,0,0,20,0,43,365,0.52,190,,0,1890,720,1170,125,2445,35.2,45.6,Crushed,Natural,0, Type SP901 * Dos. 1.5 lit, Type SP901 , Dos. 1.5 lit
1021,0,0,20,0,43,365,0.45,165,,0,1870,700,1170,150,2415,32.1,40.8,Natural,Natural,0,Type SP901 * Dos 1.0 lit,Type SP901 , Dos 1.0 lit
1022,0,0,20,0,43,375,0.47,190,,0,1885,760,1170,150,2453,34.2,45.4,Crushed,Natural,0,Type Basf 8800E* Dos 1.0lit,Type Basf 8800E, Dos 1.0lit
1023,0,0,20,0,43,365,0.45,165,,0,1870,700,1170,150,2410,32.1,0,Natural,Natural,0,Type SP901 * Dos 1.0 lit,Type SP901 , Dos 1.0 lit
1024,0,0,40,0,43,350,0.46,160,,0,1890,720,1170,200,2405,32.4,0,Natural,Natural,0,SP 432 * Dos. 0.75 lit,SP 432 , Dos. 0.75 lit
1025,0,0,40,0,43,375,0.48,175,,0,1830,660,1170,140,2387,28.5,0,Natural,Natural,0,0,,
1026,0,0,40,0,43,375,0.48,175,,0,1830,660,1170,140,2385,28.5,37.4,Natural,Natural,0,0,,
1027,0,0,40,0,43,350,0.46,160,,0,1890,720,1170,200,2406,32.4,40.4,Natural,Natural,0,SP 432 * Dos. 0.75 lit,SP 432 , Dos. 0.75 lit
1028,0,0,20,0,43,365,0.52,185,,0,1900,725,1175,175,2453,36.8,51.1,Crushed,Natural,0,Type SP901 * Dos 1.0 lit,Type SP901 , Dos 1.0 lit
1029,0,0,20,0,43,365,0.52,185,,0,1900,725,1175,175,2452.67,36.8,0,Crushed,Natural,0,Type SP 901 * Dos. 1.0 lit,Type SP 901 , Dos. 1.0 lit
1030,0,0,20,0,43,375,0.53,200,,0,1850,740,1190,80,2413.5,24.5,36.2,Crushed,Natural,0,0,,
1031,0,0,40,0,43,375,0.48,180,,0,1845,650,1195,150,2401,20.3,0,Natural,Natural,0,0,,
1032,0,0,40,0,43,375,0.48,180,,0,1845,650,1195,150,2402,20.3,25.8,Natural,Natural,0,0,,
1033,0,0,40,0,43,360,0.45,165,,0,1875,675,1200,200,2407,39.9,46.4,Natural,Natural,0,Type SP901 * Dos 1.0 lit,Type SP901 , Dos 1.0 lit
1034,0,0,40,0,43,360,0.45,165,,0,1875,675,1200,200,2410,39.3,0,Natural,Natural,0,Type SP901 * Dos 1.0 lit,Type SP901 , Dos 1.0 lit
1035,0,0,40,0,43,375,0.45,170,,0,1855,650,1205,140,2405,23.1,0,Natural,Natural,0,Type SP901 Dos. 1.0 lit,Type SP901 Dos. 1.0 lit,
1036,0,0,40,0,43,375,0.45,170,,0,1855,650,1205,140,2407,23.1,30.4,Natural,Natural,0,Type SP901 Dos. 1.0 lit,Type SP901 Dos. 1.0 lit,
1037,0,0,40,0,43,375,0.45,170,,0,1855,630,1225,120,2404,28.4,0,Natural,Natural,0,Type SP901 Dos. 1.0 lit,Type SP901 Dos. 1.0 lit,
1038,0,0,40,0,43,375,0.45,170,,0,1855,630,1225,120,2406,28.4,37.9,Natural,Natural,0,Type SP901 Dos. 1.0 lit,Type SP901 Dos. 1.0 lit,
1039,0,0,40,0,43,380,0.44,165,,0,1915,680,1235,150,2402.3,38.1,0,Natural,Natural,0,Type Sikament R2004 * Dos. 1.0,Type Sikament R2004 , Dos. 1.0
1040,0,0,40,0,43,380,0.44,165,,0,1915,680,1235,150,2403.3,38.1,43.9,Natural,Natural,0,Type Sikament 2004 * Dos. 1.0 lit,Type Sikament 2004 , Dos. 1.0 lit
1041,0,0,40,0,43,350,0.48,168,,0,1870,730,1140,205,2407,37.9,0,Natural,Natural,48.4,Type SP 8600* Dos 1.0 lit ,Type SP 8600, Dos 1.0 lit 
1042,0,0,20,0,43,400,0.48,190,,0,1850,575,1275,190,2445.5,39.2,0,Crushed,Natural,92.8,Type R2004 * Dos 1.25 lit,Type R2004 , Dos 1.25 lit
1043,0,0,20,0,43,400,0.48,190,,0,1850,575,1275,190,2444.2,39.2,44.8,Crushed,Natural,92.8,Type R2004 * Dos 1.25 lit,Type R2004 , Dos 1.25 lit
1044,0,0,40,0,43,375,0.45,170,,0,1855,540,1315,140,2413,35.2,0,Natural,Natural,92,Type 8600 * Dos. 0.75 lit,Type 8600 , Dos. 0.75 lit
1045,0,0,40,0,43,375,0.45,170,,0,1855,540,1315,140,2413,35.2,43.1,Natural,Natural,92,Type 8600 * Dos. 0.75 lit,Type 8600 , Dos. 0.75 lit
1046,0,0,40,0,43,375,0.45,170,,0,1855,540,1315,150,2405,31.9,40,Natural,Natural,92,Type 8600 * Dos. 0.75 lit,Type 8600 , Dos. 0.75 lit
1047,0,0,40,0,43,375,0.48,180,,0,1840,550,1290,120,2384,28.6,0,Natural,Natural,90.1,0,,
1048,0,0,40,0,43,375,0.48,180,,0,1840,550,1290,120,2384,28.6,0,Natural,Natural,90.1,0,,
1049,0,0,40,0,43,375,0.48,180,,0,1840,550,1290,120,2383,28.6,37,Natural,Natural,90.1,0,,
1050,0,0,40,0,43,375,0.51,190,,0,1845,565,1280,125,2406.3,22.3,0,Natural,Natural,90,0,,
1051,0,0,40,0,43,375,0.51,190,,0,1845,565,1280,125,2407,22.3,26.4,Natural,Natural,90,0,,
1052,0,0,20,0,43,400,0.45,180,,0,1880,620,1260,180,2454,39.5,0,Crushed,Natural,85.4,Reho Build 850 * Dos 1.25 lit,Reho Build 850 , Dos 1.25 lit
1053,0,0,20,0,43,400,0.45,180,,0,1880,620,1260,180,2453.3,39.5,0,Crushed,Natural,85.4,Reho Build 850 * Dos. 1.25 lit,Reho Build 850 , Dos. 1.25 lit
1054,0,0,20,0,43,400,0.45,180,,0,1880,620,1260,180,2453.3,39.5,0,Crushed,Natural,85.4,Reho Build 850 * Dos. 1.25 lit,Reho Build 850 , Dos. 1.25 lit
1055,0,0,20,0,43,400,0.45,180,,0,1880,620,1260,180,2452,39.5,45.5,Crushed,Natural,85.4,Reho Build 850 * Dos 1.25 lit,Reho Build 850 , Dos 1.25 lit
1056,0,0,20,0,43,375,0.46,172,,0,1835,530,1305,150,2385,34.6,0,Natural,Natural,83.7,Type Flocrete EP 8600 * Dos 4.875,Type Flocrete EP 8600 , Dos 4.875
1057,0,0,40,0,43,375,0.46,172,,0,1835,530,1305,150,2386,34.6,0,Natural,Natural,83.7,Type Flocrete EP 8600 * Dos. 4.875,Type Flocrete EP 8600 , Dos. 4.875
1058,0,0,40,0,43,400,0.5,200,,0,1820,490,1330,130,2423.3,30.4,0,Crushed,Natural,83.5,0,,
1059,0,0,40,0,43,400,0.5,200,,0,1820,490,1330,130,2425,30.4,45.1,Crushed,Natural,83.5,0,,
1060,0,0,20,0,43,400,0.51,205,,0,1810,560,1250,70,2412,37.8,0,Crushed,Natural,83.4,0,,
1061,0,0,20,0,43,400,0.51,205,,0,1810,560,1250,70,2413,37.8,44.3,Natural,Natural,83.4,0,,
1062,0,0,20,0,43,400,0.51,205,,0,1820,565,1255,120,2425,36.8,48.9,Natural,Natural,83.3,0,,
1063,0,0,20,0,43,400,0.51,205,,0,1820,565,1255,120,2428,36.8,0,Natural,Natural,83.3,0,,
1064,0,0,20,0,43,375,0.46,172,,0,1835,530,1305,150,2384,34.6,46.3,Natural,Natural,83,Type Flocrete EP 8600 * Dos 4.875,Type Flocrete EP 8600 , Dos 4.875
1065,0,0,40,0,43,365,0.45,165,,0,1870,525,1345,150,2408,32.5,0,Natural,Natural,80,Type Euro 8600 * Dos. 1.0 lit,Type Euro 8600 , Dos. 1.0 lit
1066,0,0,40,0,43,375,0.51,190,,0,1885,620,1265,170,2452.3,33.4,0,Crushed,Natural,79.2,Type Flocrete EP 8600 * Dos. 4.875,Type Flocrete EP 8600 , Dos. 4.875
1067,0,0,40,0,43,375,0.51,190,,0,1885,620,1265,170,2455,33.4,43.3,Crushed,Natural,79.2,Type Flocrete EP 8600 * Dos. 4.875,Type Flocrete EP 8600 , Dos. 4.875
1068,0,0,40,0,43,375,0.47,175,,0,1830,565,1265,90,2391,27.5,0,Natural,Natural,75.5,0,,
1069,0,0,40,0,43,375,0.47,175,,0,1830,565,1265,90,2392,27.5,38.1,Natural,Natural,75.5,0,,
1070,0,0,40,0,43,385,0.48,185,,0,1810,600,1190,175,2386,24.3,30.2,Natural,Natural,73.4,0,,
1071,0,0,40,0,43,385,0.48,185,,0,1810,600,1190,175,2385,24.3,0,Natural,Natural,73.4,0,,
1072,0,0,40,0,43,375,0.41,155,,0,1850,630,1220,185,2427,0,0,Natural,Natural,73.4,Kemflow 2008R dosage 0.9 lit,Kemflow 2008R dosage 0.9 lit,
1073,0,0,40,0,43,375,0.41,155,,0,1850,630,1220,185,2427,31.2,0,Natural,Natural,73.4,Kemflow 2008R dosage 0.9 lit,Kemflow 2008R dosage 0.9 lit,
1074,0,0,40,0,43,375,0.41,155,,0,1850,630,1220,185,2426,31.2,39.3,Natural,Natural,73.4,Kemflow 2008R dosage 0.9 lit,Kemflow 2008R dosage 0.9 lit,
1075,0,0,20,0,43,375,0.5,185,,0,1880,715,1160,220,2449,39.2,47.3,Natural,Natural,73,Type SP901 * Dos. 1.0 lit,Type SP901 , Dos. 1.0 lit
1076,0,0,20,0,43,375,0.5,185,,0,1880,715,1160,220,2450,33.5,39.2,Crushed,Natural,73,Type SP901 * Dos 1.0 lit,Type SP901 , Dos 1.0 lit
1077,0,0,20,0,43,370,0.46,170,,0,1860,670,1190,200,2401,38.2,45.5,Natural,Natural,73,Type SP901 * Dos. 1.0 lit,Type SP901 , Dos. 1.0 lit
1078,0,0,20,0,43,370,0.46,170,,0,1860,670,1190,200,2394,35.7,38.2,Natural,Natural,73,Type SP901 * Dos 1.0 lit,Type SP901 , Dos 1.0 lit
1079,0,0,20,0,43,365,0.48,175,,0,1860,655,1205,170,2408,31.3,46.1,Natural,Natural,73,Type SP801 * Dos. 1.2 lit,Type SP801 , Dos. 1.2 lit
1080,0,0,20,0,43,365,0.48,175,,0,1860,655,1205,170,2409,31.3,0,Natural,Natural,73,Type SP801 * Dos. 1.2 lit,Type SP801 , Dos. 1.2 lit
1081,0,0,20,0,43,375,0.45,170,,0,1845,645,1200,200,2390,38.6,0,Natural,Natural,67.3,Reheo Build 850 * Dos. 1.0 lit,Reheo Build 850 , Dos. 1.0 lit
1082,0,0,20,0,43,375,0.45,170,,0,1845,645,1200,200,2390,38.6,48.3,Natural,Natural,67.3,Reheo Build 850 * Dos. 1.0 lit,Reheo Build 850 , Dos. 1.0 lit
1083,0,0,20,0,43,365,0.52,190,,0,1870,710,1160,160,2424.67,31.1,0,Crushed,Natural,66.4,BASF - 850 * Dos 1.0 lit,BASF - 850 , Dos 1.0 lit
1084,0,0,20,0,43,365,0.52,190,,0,1870,710,1160,160,2627,31.1,44.2,Crushed,Natural,66.4,BASF - 850 * Dos 1.0 lit,BASF - 850 , Dos 1.0 lit
1085,0,0,20,0,43,370,0.5,185,,0,1895,760,1135,150,2454,35,0,Crushed,Natural,66,Type Reho Build 850 * Dos. 1.0 lit,Type Reho Build 850 , Dos. 1.0 lit
1086,0,0,20,0,43,370,0.5,185,,0,1895,760,1135,150,2455,35,44.8,Crushed,Natural,66,Type Reho Build 850 * Dos .75 lit,Type Reho Build 850 , Dos .75 lit
1087,0,0,40,0,43,360,0.46,165,,0,1875,675,1200,155,2405,27.4,0,Natural,Natural,66,Type Reho Build 850 * Dos. 1.0 lit,Type Reho Build 850 , Dos. 1.0 lit
1088,0,0,40,0,43,360,0.46,165,,0,1875,675,1200,155,2404,27.4,38.2,Natural,Natural,66,Type Reho Build 850 * Dos .75 lit,Type Reho Build 850 , Dos .75 lit
1089,0,0,20,0,43,410,0.44,180,,0,1860,360,1200,210,2455,42.6,0,Crushed,Natural,65,R2004 * Dos 1.65 lit,R2004 , Dos 1.65 lit
1090,0,0,20,0,43,410,0.44,180,,0,1860,660,1200,210,2454,42.6,52.5,Crushed,Natural,65,R2004 * Dos 1.65 lit,R2004 , Dos 1.65 lit
1091,0,0,20,0,43,375,0.49,185,,0,1900,700,1200,95,2458.67,28.1,0,Crushed,Natural,64.7,0,,
1092,0,0,20,0,43,375,0.49,185,,0,1900,700,1200,95,2454,28.1,36.5,Crushed,Natural,64.7,0,,
1093,0,0,20,0,43,370,0.46,170,,0,1850,650,1200,140,2393,35.3,0,Natural,Natural,64.3,Type Prokmen 2008 Dos 1.0 lit,Type Prokmen 2008 Dos 1.0 lit,
1094,0,0,20,0,43,370,0.46,170,,0,1850,650,1200,140,2394.1,35.3,44.1,Natural,Natural,64.3,Type Prokem 2008 . Dos 1.0 lit,Type Prokem 2008 . Dos 1.0 lit,
1095,0,0,20,0,43,375,0.51,190,,0,1885,695,1190,80,2444,25.6,0,Crushed,Natural,64,0,,
1096,0,0,20,0,43,375,0.51,190,,0,1885,695,1190,80,2432,25.6,30,Crushed,Natural,64,0,,
1097,0,0,20,0,43,375,0.52,195,,0,1860,570,1200,160,2435,41,50.7,Crushed,Natural,63.1,Type * Dos 1.25,Type , Dos 1.25
1098,0,0,20,0,43,380,0.5,190,,0,1880,715,1165,150,2455,37.9,0,Crushed,Natural,63,0,,
1099,0,0,20,0,43,380,0.5,190,,0,1880,715,1165,150,2454,29,0,Crushed,Natural,63,0,,
1100,0,0,20,0,43,410,0.51,210,,0,1805,630,1175,160,2427,31.6,0,Crushed,Natural,62.6,0,,
1101,0,0,20,0,43,410,0.51,210,,0,1805,630,1175,160,2427,31.6,0,Crushed,Natural,62.6,0,,
1102,0,0,20,0,43,410,0.51,210,,0,1805,630,1175,160,2427.5,31.6,41.2,Crushed,Natural,62.2,0,,
1103,0,0,20,0,43,400,0.46,185,,0,1795,610,1185,155,2383,25.5,33.1,Natural,Natural,62.2,0,,
1104,0,0,20,0,43,360,0.46,165,,0,1875,695,1180,140,2402,32.2,0,Natural,Natural,61.6,Type Euro 8600 * Dos 1 lit ,Type Euro 8600 , Dos 1 lit 
1105,0,0,20,0,43,400,0.44,175,,0,1805,685,1120,135,2388,25.9,0,Natural,Natural,61.3,0,,
1106,0,0,20,0,43,400,0.44,175,,0,1805,685,1120,135,2399,25.9,33.4,Natural,Natural,61.3,0,,
1107,0,0,20,0,43,365,0.44,160,,0,1875,715,1160,170,2408,33,0,Natural,Natural,61.3,Type Euro 8600 * Dos. 1.0 lit,Type Euro 8600 , Dos. 1.0 lit
1108,0,0,20,0,43,360,0.46,165,,0,1875,695,1180,140,2402.5,32.2,34.1,Natural,Natural,61.1,Type Euro 8600 * Dos. 1.0 lit,Type Euro 8600 , Dos. 1.0 lit
1109,0,0,20,0,43,360,0.46,165,,0,1875,695,1180,140,2404,34.1,45.3,Natural,Natural,61.1,Type Euro Plast 8600 * Dos. 1.0 lit,Type Euro Plast 8600 , Dos. 1.0 lit
1110,0,0,20,0,43,375,0.49,185,,0,1900,725,1175,200,2461.3,45.9,0,Crushed,Natural,61,Type Euro plast 8600 * Dos. 1.25 lit,Type Euro plast 8600 , Dos. 1.25 lit
1111,0,0,20,0,43,375,0.49,185,,0,1900,725,1175,200,2461,45.9,54.3,Crushed,Natural,61,Type Euro Plast 8600 * Dos. 1.25 lit,Type Euro Plast 8600 , Dos. 1.25 lit
1112,0,0,20,0,43,360,0.5,180,,0,1920,710,1210,130,2463,42.3,0,Crushed,Natural,61,Type Euro Plast 8600 * Dos. 1.0 lit,Type Euro Plast 8600 , Dos. 1.0 lit
1113,0,0,20,0,43,360,0.5,180,,0,1920,710,1210,130,2465,42.3,49.5,Crushed,Natural,61,Type Euro Plast 8600 * Dos 1 lit,Type Euro Plast 8600 , Dos 1 lit
1114,0,0,20,0,43,375,0.48,175,,0,1830,660,1100,100,2382,27,30.4,Natural,Natural,60.6,0,,
1115,0,0,20,0,43,375,0.48,175,,0,1830,660,1170,100,2382,27,0,Natural,Natural,60.6,0,,
1116,0,0,20,0,43,375,0.48,190,,0,1890,715,1175,160,2454.3,30.7,0,Crushed,Natural,60,Type SP901 * Dos. 1.25 lit,Type SP901 , Dos. 1.25 lit
1117,0,0,20,0,43,375,0.48,190,,0,1890,715,1175,160,2453,30.7,36.3,Crushed,Natural,60,Type SP901 * Dos. 1.25 lit,Type SP901 , Dos. 1.25 lit
1118,0,0,40,0,43,365,0.45,165,,0,1870,655,1215,150,2405,30.2,0,Natural,Natural,60,Type SP 901 * Dos. 0.75 lit,Type SP 901 , Dos. 0.75 lit
1119,0,0,40,0,43,365,0.45,165,,0,1870,655,1215,150,2405,30.2,36.9,Natural,Natural,60,Type SP901 * Dos 1.0 lit,Type SP901 , Dos 1.0 lit
1120,0,0,40,0,43,350,0.48,168,,0,1890,660,1230,90,2405,38,0,Natural,Natural,59.5,Type G 150 * Dos 0.75 lit,Type G 150 , Dos 0.75 lit
1121,0,0,40,0,43,350,0.48,168,,0,1890,660,1230,90,2406,38,44.4,Natural,Natural,59.5,Type G 150 * Dos 0.75 lit,Type G 150 , Dos 0.75 lit
1122,0,0,40,0,43,375,0.51,190,,0,1860,690,1170,110,2423,36.2,0,Crushed,Natural,59.1,0,,
1123,0,0,40,0,43,375,0.48,180,,0,1845,645,1200,150,2406,27.4,33.7,Natural,Natural,58.9,0,,
1124,0,0,40,0,43,375,0.48,180,,0,1845,645,1200,150,2407,31.8,0,Natural,Natural,58.9,0,,
1125,0,0,40,0,43,375,0.48,180,,0,1845,645,1200,150,2406,27.4,0,Natural,Natural,58.9,0,,
1126,0,0,40,0,43,370,0.46,170,,0,1840,590,1250,75,2389,30,37,Natural,Natural,58.7,0,,
1127,0,0,40,0,43,370,0.46,170,,0,1840,590,1250,75,2386,30,0,Natural,Natural,58.7,0,,
1128,0,0,40,0,43,400,0.48,190,,0,1820,565,1255,160,2394,33.3,0,Natural,Natural,58.6,Type Euro 8600* Dos. 1.25,Type Euro 8600, Dos. 1.25
1129,0,0,40,0,43,360,0.44,160,,0,1870,675,1195,190,2399,37.3,0,Natural,Natural,58.1,Conplast SP 432 1.0 lit,Conplast SP 432 1.0 lit,
1130,0,0,40,0,43,360,0.44,160,,0,1870,675,1195,190,2399,37.3,44.8,Natural,Natural,58.1,Conplast SP 432 1.0 lit,Conplast SP 432 1.0 lit,
1131,0,0,40,0,43,385,0.47,180,,0,1815,635,1180,100,2388,27.7,0,Natural,Natural,58,0,,
1132,0,0,40,0,43,385,0.47,180,,0,1815,635,1180,100,2384,27.7,35.9,Natural,Natural,58,0,,
1133,0,0,20,0,43,400,0.45,180,,0,1810,780,1030,210,2401.5,33.1,0,Natural,Natural,57.9,Type SP 432 * Dos. 1.25 lit,Type SP 432 , Dos. 1.25 lit
1134,0,0,20,0,43,400,0.45,180,,0,1810,780,1030,210,2403,33.1,48.8,Natural,Natural,57.9,Type SP 432 * Dos. 1.25 lit,Type SP 432 , Dos. 1.25 lit
1135,0,0,20,0,43,365,0.45,165,,0,1870,805,1065,210,2403,33.8,46.7,Natural,Natural,57.9,Type SP 432 * Dos. 0.85 lit,Type SP 432 , Dos. 0.85 lit
1136,0,0,40,0,43,375,0.44,165,,0,1860,690,1170,150,2406,36.7,0,Natural,Natural,57.7,Type SP901 * Dos. 1.0 lit,Type SP901 , Dos. 1.0 lit
1137,0,0,40,0,43,375,0.44,165,,0,1860,690,1170,150,2403,36.7,43.4,Natural,Natural,57.7,Type SP901 * Dos. 1.0 lit,Type SP901 , Dos. 1.0 lit
1138,0,0,20,0,43,360,0.46,165,,0,1860,690,1170,200,2404,33.5,0,Natural,Natural,57,Type SP901 * Dos. 1.0 lit,Type SP901 , Dos. 1.0 lit
1139,0,0,20,0,43,360,0.46,165,,0,1860,690,1170,200,2405,33.5,43.9,Natural,Natural,57,Type SP901 * Dos. 1.0 lit,Type SP901 , Dos. 1.0 lit
1140,0,0,40,0,43,400,0.46,180,,0,1800,650,1150,165,2383,33,41.6,Natural,Natural,56.9,0,,
1141,0,0,40,0,43,365,0.45,165,,0,1870,675,1195,200,2405,36.2,0,Natural,Natural,56.9,Type Euro 8600 * Dos. 1.0 lit,Type Euro 8600 , Dos. 1.0 lit
1142,0,0,40,0,43,365,0.45,165,,0,1870,675,1195,150,2401.5,35.8,0,Natural,Natural,56.9,Type Euro 8600 * Dos. 1.0 lit,Type Euro 8600 , Dos. 1.0 lit
1143,0,0,40,0,43,365,0.45,165,,0,1870,675,1195,165,2388,33,0,Natural,Natural,56.9,Type Euro 8600 * Dos. 1.0 lit,Type Euro 8600 , Dos. 1.0 lit
1144,0,0,20,0,43,375,0.48,180,,0,1895,740,1155,180,2464,33.2,0,Crushed,Natural,56.4,Type SP901 Dos. 1.0 lit,Type SP901 Dos. 1.0 lit,
1145,0,0,20,0,43,375,0.48,180,,0,1895,740,1155,180,2464,33.2,41.6,Crushed,Natural,56.4,Type SP901 Dos. 1.0 lit,Type SP901 Dos. 1.0 lit,
1146,0,0,20,0,43,375,0.48,180,,0,1845,685,1160,160,2453,32.2,0,Natural,Natural,56.4,Type SP901 Dos. 0.75lit,Type SP901 Dos. 0.75lit,
1147,0,0,20,0,43,375,0.48,180,,0,1845,685,1160,160,2454,32.2,40.6,Natural,Natural,56.4,Type SP901 Dos. 0.75lit,Type SP901 Dos. 0.75lit,
1148,0,0,20,0,43,400,0.54,215,,0,1785,590,1195,110,2402,26.3,36.9,Natural,Natural,56.3,0,,
1149,0,0,20,0,43,400,0.54,215,,0,1785,590,1195,110,2403,26.3,0,Natural,Natural,56.3,0,,
1150,0,0,20,0,43,410,0.46,190,,0,1850,705,1145,200,2448,36.9,0,Crushed,Natural,56.1,Reho Build 850 * Dos 1.0 lit,Reho Build 850 , Dos 1.0 lit
1151,0,0,20,0,43,380,0.46,175,,0,1825,675,1150,120,2385,28.8,35.6,Natural,Natural,56,0,,
