Repository: AGCherian/Prediction-of-Target-Strength-of-Concrete

File: Concrete design mixes.csv (part 4 of 7)
,Type_of_course_Aggregate,Type_of_Fine_Aggregate_,Max._Size_of_Coarse_Aggregate_(mm),Passing_0.6_mm_Sieve_(%),Target_Mean_Strength_(Npermm2),Cement_O.P.C_(Kgperm3),WaterCement_Ratio,Water_Content_(Kgperm3),,Additive_Type_&_Dosage_(per100_kg_of_cement),Total_Aggregate_(Kgperm3),Fine_Aggregate_(Kgperm3),Coarse_Aggregate_(Kgperm3),Workability_Slump_(mm),Hardened_Concrete_Desnity_(avg.),7_day_str,28_day_str,Type_of_Coarse_Aggregate,Type_of_Fine_Aggregate,Passing_0.6mm_Sieve(%),Additive_Type_&_Dos._(per100_Kg_of_cement),Admix_type,Admix_dosage
1152,0,0,20,0,43,360,0.46,165,,0,1855,685,1170,150,2384,36.8,42.8,Natural,Natural,56,Type Euro Blast 8600 * Dos a lit,Type Euro Blast 8600 , Dos a lit
1153,0,0,20,0,43,375,0.47,175,,0,1910,725,1184,165,2435,26.8,34,Crushed,Natural,56,Type Rehobuild * 850 * Dos. 1.0 lit,Type Rehobuild , 850 * Dos. 1.0 lit
1154,0,0,20,0,43,375,0.47,175,,0,1910,725,1184,165,2441,34,41.3,Crushed,Natural,56,Type Reho Build 850 * Dos 1 lit,Type Reho Build 850 , Dos 1 lit
1155,0,0,20,0,43,375,0.51,190,,0,1885,695,1190,110,2384,28.1,0,Crushed,Natural,56,0,,
1156,0,0,20,0,43,375,0.51,190,,0,1885,695,1190,110,2454,28.1,39,Crushed,Natural,56,0,,
1157,0,0,40,0,43,370,0.46,170,,0,1860,630,1230,120,2404,29.6,38.4,Natural,Natural,55.9,Type Euro Plast 8600 * Dos. 0.75 lit,Type Euro Plast 8600 , Dos. 0.75 lit
1158,0,0,40,0,43,370,0.46,170,,0,1860,630,1230,120,2405,29.6,0,Natural,Natural,55.9,Type Euro 8600* Dos. .75 lit,Type Euro 8600, Dos. .75 lit
1159,0,0,40,0,43,375,0.48,180,,0,1845,665,1180,120,2405,29.1,38.3,Natural,Natural,55.7,0,,
1160,0,0,40,0,43,375,0.48,180,,0,1845,665,1180,120,2405,29.1,0,Natural,Natural,55.7,0,,
1161,0,0,40,0,43,350,0.46,160,,0,1890,625,1265,100,2405,34.9,0,Natural,Natural,55.6,Type Euro Plast 8600 * Dos. 1.0 lit,Type Euro Plast 8600 , Dos. 1.0 lit
1162,0,0,40,0,43,350,0.46,160,,0,1890,625,1265,100,2405,34.9,0,Natural,Natural,55.6,Type Euro Plast 8600 * Dos. 1.0 lit,Type Euro Plast 8600 , Dos. 1.0 lit
1163,0,0,20,0,43,400,0.45,180,,0,1870,840,1030,185,2453,33.9,39.9,Crushed,Natural,55,Type SP 432 * Dos. 1.0 lit,Type SP 432 , Dos. 1.0 lit
1164,0,0,20,0,43,340,0.47,160,,0,1900,760,1140,200,2395,37.3,0,Natural,Natural,55,Type SP 432 * Dos. 1.45 lit,Type SP 432 , Dos. 1.45 lit
1165,0,0,20,0,43,340,0.47,160,,0,1900,760,1140,200,2401.5,37.3,43.3,Natural,Natural,55,Type SP 432 * Dos. 1.0 lit,Type SP 432 , Dos. 1.0 lit
1166,0,0,20,0,43,340,0.47,160,,0,1900,760,1140,195,2403,25.9,37.5,Natural,Natural,55,Type Conplast 264 0.56 lit and SP 432 0.98 lit,Type Conplast 264 0.56 lit and SP 432 0.98 lit,
1167,0,0,20,0,43,340,0.47,160,,0,1900,760,1140,195,2402,25.9,0,Natural,Natural,55,Type Conplast 264 0.56 lit and SP 432 0.98 lit,Type Conplast 264 0.56 lit and SP 432 0.98 lit,
1168,0,0,20,0,43,375,0.51,190,,0,1875,695,1180,130,2440.67,38.1,0,Crushed,Natural,54.9,Sikament SR.XR * Dos. 0.4 & SP Sikament 163 M 0.9 lit,Sikament SR.XR , Dos. 0.4 & SP Sikament 163 M 0.9 lit
1169,0,0,20,0,43,375,0.51,190,,0,1875,695,1180,130,2444,38.1,51.2,Crushed,Natural,54.9,Sikament SR.XR * Dos. 0.4 & SP Sikament 163 M 0.9 lit ,Sikament SR.XR , Dos. 0.4 & SP Sikament 163 M 0.9 lit 
1170,0,0,20,0,43,375,0.43,160,,0,1865,750,1115,100,2444,34.9,0,Natural,Natural,54.8,0,,
1171,0,0,20,0,43,375,0.43,160,,0,1865,750,1115,100,2444,34.9,0,Natural,Natural,54.8,0,,
1172,0,0,20,0,43,375,0.43,160,,0,1865,750,1115,100,2453,34.9,43.3,Natural,Natural,54.8,SP CHRYSO SD-2 * Dos. 1.0 lit,SP CHRYSO SD-2 , Dos. 1.0 lit
1173,0,0,40,0,43,375,0.47,180,,0,1830,695,1135,170,2388,36.1,0,Natural,Natural,54.7,Type G 150 * Dos 1.4 lit & Plastacrete - 1.875,Type G 150 , Dos 1.4 lit & Plastacrete - 1.875
1174,0,0,20,0,43,375,0.51,190,,0,1885,715,1175,150,2458,22.2,0,Crushed,Natural,54.1,Type SP901 Dos. 1.0 lit,Type SP901 Dos. 1.0 lit,
1175,0,0,20,0,43,375,0.51,190,,0,1885,715,1175,150,2456,22.2,28.7,Crushed,Natural,54.1,Type SP901 Dos. 1.0 lit,Type SP901 Dos. 1.0 lit,
1176,0,0,20,0,43,375,0.51,190,,0,1885,680,1205,150,2454,34.9,0,Crushed,Natural,54.1,0,,
1177,0,0,20,0,43,375,0.51,190,,0,1885,680,1205,150,2455,34.9,42.5,Crushed,Natural,54.1,0,,
1178,0,0,40,0,43,375,0.48,180,,0,1845,630,1215,120,2404,20.8,0,Natural,Natural,54,0,,
1179,0,0,40,0,43,375,0.48,180,,0,1845,630,1215,120,2405,20.8,25.3,Natural,Natural,54,0,,
1180,0,0,40,0,43,400,0.5,200,,0,1820,585,1235,125,2425.67,29.2,0,Crushed,Natural,53.9,0,,
1181,0,0,40,0,43,400,0.5,200,,0,1820,585,1235,125,2426,29.2,37.9,Crushed,Natural,53.9,0,,
1182,0,0,20,0,43,375,0.48,180,,0,1895,760,1135,150,2454.5,29.8,0,Crushed,Natural,53.5,Type JY- 4 Pump-Aiding * Dos. 1.25 lit,Type JY- 4 Pump-Aiding , Dos. 1.25 lit
1183,0,0,20,0,43,375,0.48,180,,0,1895,760,1135,150,2455,29.8,39.3,Crushed,Natural,53.5,Type JY- 4 Pump-Aiding * Dos. 1.25 lit,Type JY- 4 Pump-Aiding , Dos. 1.25 lit
1184,0,0,20,0,43,375,0.51,190,,0,1875,750,1125,95,2444,36.3,0,Crushed,Natural,53.2,Sikament R2004 dosage 1.25 lit,Sikament R2004 dosage 1.25 lit,
1185,0,0,20,0,43,375,0.51,190,,0,1875,750,1125,95,2444,36.3,46.3,Crushed,Natural,53.2,Sikament R2004 dosage 1.25 lit,Sikament R2004 dosage 1.25 lit,
1186,0,0,40,0,43,375,0.46,165,,0,1845,700,1145,100,2399,29,0,Natural,Natural,53.2,Type SP901 Dos. 1.0 lit,Type SP901 Dos. 1.0 lit,
1187,0,0,40,0,43,375,0.44,165,,0,1845,700,1145,100,2404,27.7,0,Natural,Natural,53.2,Type SP901 Dos. 1.0 lit,Type SP901 Dos. 1.0 lit,
1188,0,0,40,0,43,375,0.46,165,,0,1845,700,1145,100,2402,29,32.9,Natural,Natural,53.2,Type SP901 Dos. 1.0 lit,Type SP901 Dos. 1.0 lit,
1189,0,0,40,0,43,375,0.44,165,,0,1845,700,1145,100,2402,27.7,28.4,Natural,Natural,53.2,Type SP901 Dos. 1.0 lit,Type SP901 Dos. 1.0 lit,
1190,0,0,20,0,43,370,0.52,190,,0,1880,695,1185,170,2442,25.9,0,Crushed,Natural,52.7,Reho Build 850 * Dos. 1.0 lit,Reho Build 850 , Dos. 1.0 lit
1191,0,0,20,0,43,370,0.52,190,,0,1880,695,1185,170,2443,25.9,35.7,Crushed,Natural,52.7,Reho Build 850 * Dos 1.0 lit,Reho Build 850 , Dos 1.0 lit
1192,0,0,20,0,38,375,0.48,180,,0,1845,700,1145,100,2405,21.9,0,Natural,Natural,52.5,0,,
1193,0,0,20,0,38,375,0.48,180,,0,1845,700,1145,100,2405,21.9,31.2,Natural,Natural,52.5,0,,
1194,0,0,40,0,38,375,0.48,180,,0,1845,700,1145,100,2405,21.9,0,Natural,Natural,52.5,0,,
1195,0,0,20,0,43,375,0.48,180,,0,1825,675,1150,200,2386,37.2,34.6,Natural,Natural,52.2,CONPLAST RB264 *0.7 LIT,CONPLAST RB264 ,0.7 LIT
1196,0,0,40,0,43,350,0.46,160,,0,1890,625,1265,120,2405,32.4,0,Natural,Natural,52.2,Subote * Dos 1.0 ,Subote , Dos 1.0 
1197,0,0,40,0,43,350,0.46,160,,0,1890,625,1265,120,2406,32.4,39.8,Natural,Natural,52.2,Subote * Dos 1.0 ,Subote , Dos 1.0 
1198,0,0,20,0,43,375,0.48,180,,0,1825,675,1150,200,2386,37.2,0,Natural,Natural,52.1,CONPLAST RB264 *0.7 LIT,CONPLAST RB264 ,0.7 LIT
1199,0,0,20,0,43,375,0.48,180,,0,1895,760,1135,180,2454.67,33.6,0,Crushed,Natural,52,Type SP432 * Dos. 1.25 lit,Type SP432 , Dos. 1.25 lit
1200,0,0,20,0,43.1,385,0.51,195,,0,1850,685,1165,90,2432,32.8,0,Crushed,Natural,52,0,,
1201,0,0,20,0,43.1,385,0.51,195,,0,1850,685,1165,90,2434,24.8,0,Crushed,Natural,52,0,,
1202,0,0,20,0,43.1,385,0.51,195,,0,1850,685,1165,90,2431.67,32.8,42,Crushed,Natural,52,0,,
1203,0,0,20,0,43,390,0.51,215,,0,1840,715,1125,120,2430.3,30.7,0,Crushed,Natural,51.8,0,,
1204,0,0,20,0,43,390,0.51,215,,0,1840,715,1125,120,2430,30.7,41.8,Crushed,Natural,51.8,0,,
1205,0,0,20,0,43,360,0.49,185,,0,1905,745,1150,170,2457.3,37,0,Crushed,Natural,51.8,Sp 432 0.9 lit,Sp 432 0.9 lit,
1206,0,0,20,0,43,360,0.49,185,,0,1905,745,1150,170,2456,37,50.1,Crushed,Natural,51.8,Sp 432 0.9 lit,Sp 432 0.9 lit,
1207,0,0,40,0,43,365,0.44,160,,0,1875,715,1160,150,2405,35.2,47.5,Crushed,Natural,51.8,Type Euro 8600 * Dos. 1.0 lit,Type Euro 8600 , Dos. 1.0 lit
1208,0,0,0,0,43,365,0.44,160,,0,1875,715,1160,150,2406,35.2,0,Natural,Natural,51.8,Type Euro 8600 * Dos. 1.0 lit,Type Euro 8600 , Dos. 1.0 lit
1209,0,0,40,0,43,350,0.46,160,,0,1890,720,1170,60,2388,27,32.8,Natural,Natural,51.6,0,,
1210,0,0,20,0,43,400,0.42,160,,0,1870,840,1030,210,2445,35.7,0,Crushed,Natural,51.5,Type SP901 Dos. 1.0 lit,Type SP901 Dos. 1.0 lit,
1211,0,0,20,0,43,380,0.42,160,,0,1900,855,1045,100,2445,36.6,0,Crushed,Natural,51.5,Type SP901 Dos. 1.0 lit,Type SP901 Dos. 1.0 lit,
1212,0,0,20,0,43,375,0.44,165,,0,1865,710,1155,200,2404,32.4,40.6,Natural,Natural,51.4,Type Reho Build 850 * Dos. 1.0 lit,Type Reho Build 850 , Dos. 1.0 lit
1213,0,0,20,0,43,375,0.44,165,,0,1865,710,1155,200,2403,34.1,0,Natural,Natural,51.4,Type Reho Build 850 * Dos 1.1 ,Type Reho Build 850 , Dos 1.1 
1214,0,0,40,0,43,375,0.45,170,,0,1855,780,1075,225,2405,31,38,Natural,Natural,51,Type SP901 * Dos 1.0 lit,Type SP901 , Dos 1.0 lit
1215,0,0,40,0,43,375,0.45,170,,0,1855,705,1100,150,2406,35.2,41.4,Natural,Natural,51,Type SP901 * Dos 1.0 lit,Type SP901 , Dos 1.0 lit
1216,0,0,40,0,43,375,0.45,170,,0,1855,705,1100,150,2405,35.2,0,Natural,Natural,51,Type SP901 * Dos 1.0 lit,Type SP901 , Dos 1.0 lit
1217,0,0,40,0,43,375,0.45,170,,0,1855,705,1100,150,2406,31,0,Natural,Natural,51,Type SP901 * Dos 1.0 lit,Type SP901 , Dos 1.0 lit
1218,0,0,40,0,43,350,0.46,160,,0,1890,680,1210,80,2405,38.9,44.5,Natural,Natural,50.8,SP 432 * Dos. 0.75 lit,SP 432 , Dos. 0.75 lit
1219,0,0,40,0,43,350,0.46,160,,0,1890,680,1210,80,2408,38.9,0,Natural,Natural,50.8,Cico fluid G150 * Dos 0.75 lit,Cico fluid G150 , Dos 0.75 lit
1220,0,0,40,0,43,340,0.47,160,,0,1900,760,1140,160,2405,31.5,0,Natural,Natural,50.5,Type Sikament R2004 * Dos. 1.0,Type Sikament R2004 , Dos. 1.0
1221,0,0,40,0,43,340,0.47,160,,0,1900,760,1140,160,2407,31.5,37.5,Natural,Natural,50.5,Type Sikament R2004 * Dos. 1.0,Type Sikament R2004 , Dos. 1.0
1222,0,0,20,0,43,380,0.45,180,,0,1880,695,1120,200,2453,27.7,34.4,Crushed,Natural,50.1,Type Reheobuild 850 * Dos. 1.5 lit,Type Reheobuild 850 , Dos. 1.5 lit
1223,0,0,20,0,43,375,0.48,180,,0,1895,700,1125,200,2458,33.5,42.5,Crushed,Natural,50.1,Type Reheobuild 850 * Dos. 1.5 lit,Type Reheobuild 850 , Dos. 1.5 lit
1224,0,0,20,0,43,380,0.47,180,,0,1880,695,1125,200,2463,0,0,Crushed,Natural,50.1,Type Reheobuild 850 * Dos. 1.5 lit,Type Reheobuild 850 , Dos. 1.5 lit
1225,0,0,20,0,43,375,0.51,190,,0,1855,755,1130,100,2455,34.1,0,Crushed,Natural,50.1,0,,
1226,0,0,20,0,43,375,0.51,190,,0,1855,755,1130,100,2454,24.5,0,Crushed,Natural,50.1,0,,
1227,0,0,20,0,43,380,0.45,180,,0,1880,695,1135,200,2461,34.4,43,Crushed,Natural,50.1,0,,
1228,0,0,20,0,43,380,0.45,180,,0,1880,695,1185,200,2462,0,0,Crushed,Natural,50.1,Type Reheobuild 850 * Dos. 1.5 lit,Type Reheobuild 850 , Dos. 1.5 lit
1229,0,0,20,0,43,375,0.48,180,,0,1895,700,1195,200,2454,33.5,0,Crushed,Natural,50.1,Type Rehobuild 850 * Dos. 0.75 lit,Type Rehobuild 850 , Dos. 0.75 lit
1230,0,0,20,0,43,360,0.47,170,,0,1870,748,1122,190,2405,37.8,0,Natural,Natural,50,0,,
1231,0,0,20,0,43,360,0.47,170,,0,1870,748,1122,190,2405,37.8,46.4,Natural,Natural,50,0,,
1232,0,0,20,0,43,350,0.46,160,,0,1890,715,1175,220,2403,28.1,31.4,Natural,Natural,50,Type SD2-Gold * Dos 1.0 lit,Type SD2-Gold , Dos 1.0 lit
1233,0,0,20,0,43,350,0.46,160,,0,1890,715,1175,220,2405,31.4,39.4,Natural,Natural,50,Type SD2-Gold * Dos 1.0 lit,Type SD2-Gold , Dos 1.0 lit
1234,0,0,20,0,43,400,0.45,180,,0,1845,590,1255,170,2433,35.7,0,Crushed,Natural,49.5,SP 432 MS 1.0 lit,SP 432 MS 1.0 lit,
1235,0,0,20,0,43,400,0.45,180,,0,1845,590,1255,170,2442,35.7,49,Crushed,Natural,49.5,SP 432 MS 1.0 lit,SP 432 MS 1.0 lit,
1236,0,0,20,0,43,375,0.49,185,,0,1900,760,1110,175,2464,28.3,40,Crushed,Natural,49.2,Type Euro blast 8600 * Dos 1 lit,Type Euro blast 8600 , Dos 1 lit
1237,0,0,20,0,43,375,0.49,185,,0,1900,760,1140,175,2465,28.3,0,Crushed,Natural,49.2,Type Euro Plast 8600 * Dos. 1.0 lit,Type Euro Plast 8600 , Dos. 1.0 lit
1238,0,0,20,0,43,375,0.49,185,,0,1900,760,1140,175,2465,28.3,40,Crushed,Natural,49.2,Type Euro Plast 8600 * Dos. 1.0 lit,Type Euro Plast 8600 , Dos. 1.0 lit
1239,0,0,20,0,43,375,0.49,185,,0,1900,760,1140,175,2465,28.3,0,Crushed,Natural,49.2,Type Euro blast 8600 * Dos 1 lit,Type Euro blast 8600 , Dos 1 lit
1240,0,0,20,0,43,365,0.47,170,,0,1865,655,1210,160,2403,33.2,0,Natural,Natural,49.2,Type SP 901 * Dos. 1.0 lit,Type SP 901 , Dos. 1.0 lit
1241,0,0,20,0,43,365,0.47,170,,0,1865,655,1210,160,2403,33.2,41.7,Natural,Natural,49.2,Type SP901 * Dos 1.0 lit,Type SP901 , Dos 1.0 lit
1242,0,0,40,0,43,375,0.49,185,,0,1890,720,1170,175,2454,33.3,0,Crushed,Natural,49.1,Type SP901 Dos. 1.0 lit,Type SP901 Dos. 1.0 lit,
1243,0,0,40,0,43,375,0.49,185,,0,1890,720,1170,175,2455,33.3,42.8,Crushed,Natural,49.1,Type SP901 Dos. 1.0 lit,Type SP901 Dos. 1.0 lit,
1244,0,0,40,0,43,360,0.47,170,,0,1870,730,1140,230,2407,41.8,0,Natural,Natural,49,Type SP901 * Dos. 1.0 lit,Type SP901 , Dos. 1.0 lit
1245,0,0,40,0,43,360,0.47,170,,0,1870,730,1140,230,2406,41.8,46.5,Natural,Natural,49,Type SP901 * Dos. 1.0 lit,Type SP901 , Dos. 1.0 lit
1246,0,0,40,0,43,370,0.46,170,,0,1860,645,1215,120,2405,24.4,32.8,Natural,Natural,49,Type Euro Plast 8600 * Dos. 1.0 lit,Type Euro Plast 8600 , Dos. 1.0 lit
1247,0,0,20,0,43,365,0.51,185,,0,1900,780,1128,170,2456,28.9,0,Crushed,Natural,48.9,Type SP901 * Dos. 1.0 lit,Type SP901 , Dos. 1.0 lit
1248,0,0,20,0,43,365,0.51,185,,0,1900,780,1128,170,2455,28.9,40.1,Crushed,Natural,48.9,Type SP901 * Dos. 1.0 lit,Type SP901 , Dos. 1.0 lit
1249,0,0,20,0,43,350,0.48,180,,0,1870,730,1140,205,2404,32.8,0,Natural,Natural,48.5,Type SP40* Dos 1.0 lit,Type SP40, Dos 1.0 lit
1250,0,0,20,0,43,350,0.48,180,,0,1870,730,1140,205,2407,32.8,40.4,Natural,Natural,48.5,Type SP40* Dos 1.0 lit,Type SP40, Dos 1.0 lit
1251,0,0,40,0,43,365,0.44,160,,0,1875,695,1180,130,2406,38.4,0,Natural,Natural,48.5,Type Rehobuild * 850 * Dos. 0.75 lit,Type Rehobuild , 850 * Dos. 0.75 lit
1252,0,0,40,0,43,365,0.44,160,,0,1875,695,1180,130,2404,38.4,45.6,Natural,Natural,48.5,Type Rehobuild 850 * Dos. 0.75 lit,Type Rehobuild 850 , Dos. 0.75 lit
1253,0,0,40,0,43,350,0.48,168,,0,1870,730,1140,0,2406,37.9,46,Natural,Natural,48.4,Type SP 8600* Dos 1.0 lit ,Type SP 8600, Dos 1.0 lit 
1254,0,0,20,0,43,375,0.51,190,,0,1885,715,1170,170,2455,20.7,0,Crushed,Natural,48.3,Type SP901 Dos. 1.0 lit,Type SP901 Dos. 1.0 lit,
1255,0,0,20,0,43,375,0.51,190,,0,1885,715,1170,170,2455,20.7,29.8,Crushed,Natural,48.3,Type SP901 Dos. 1.0 lit,Type SP901 Dos. 1.0 lit,
1256,0,0,20,0,43,365,0.46,170,,0,1865,650,1215,190,2404,32.9,41.2,Natural,Natural,48.3,SP 432 * Dos. 0.75 lit,SP 432 , Dos. 0.75 lit
1257,0,0,20,0,43,365,0.47,170,,0,1865,650,1215,190,2404,32.9,0,Natural,Natural,48.3,SP 432 * Dos. 0.75 lit,SP 432 , Dos. 0.75 lit
1258,0,0,40,0,43,375,0.49,185,,0,1890,760,1130,200,2454,35.7,0,Crushed,Natural,48.1,Type SP901 * Dos 1.0 lit,Type SP901 , Dos 1.0 lit
1259,0,0,40,0,43,375,0.45,190,,0,1855,685,1170,200,2447,36.9,50.4,Crushed,Natural,48.1,Type SP901 * Dos 1.0 lit,Type SP901 , Dos 1.0 lit
1260,0,0,40,0,43,375,0.45,190,,0,1855,685,1170,200,2403,33.7,41.1,Natural,Natural,48.1,Type SP901 * Dos 1.0 lit,Type SP901 , Dos 1.0 lit
1261,0,0,20,0,43,400,0.45,180,,0,1805,725,1080,230,2385,34.5,45.5,Natural,Natural,48,Type * Rho Build 850 * Dos 1.25 lit,Type , Rho Build 850 * Dos 1.25 lit
1262,0,0,20,0,43,400,0.45,180,,0,1805,725,1080,230,2389,30.3,0,Natural,Natural,48,Type * Rho Build 850 * Dos 1.25 lit,Type , Rho Build 850 * Dos 1.25 lit
1263,0,0,20,0,43,400,0.45,180,,0,1305,725,1080,230,2386,30.3,34.5,Natural,Natural,48,Type * Rho Build 850 * Dos 1.25 lit,Type , Rho Build 850 * Dos 1.25 lit
1264,0,0,40,0,43,375,0.48,180,,0,1825,600,1225,110,2386,28,0,Natural,Natural,47.2,0,,
1265,0,0,20,0,43,370,0.51,190,,0,1890,815,1075,170,2457,37.6,0,Crushed,Natural,47.1,Type SP901 * Dos. 1.0 lit,Type SP901 , Dos. 1.0 lit
1266,0,0,20,0,43,370,0.51,190,,0,1890,815,1075,170,2457,37.6,0,Crushed,Natural,47.1,Type SP901 * Dos. 1.0 lit,Type SP901 , Dos. 1.0 lit
1267,0,0,20,0,43,370,0.51,185,,0,1900,815,1085,175,2453,38.5,0,Crushed,Natural,47.1,Type SP901 * Dos. 1.0 lit,Type SP901 , Dos. 1.0 lit
1268,0,0,20,0,43,365,0.49,180,,0,1905,740,1065,150,2454,39.8,0,Crushed,Natural,47,Type * Dos. 1.0 lit,Type , Dos. 1.0 lit
1269,0,0,20,0,43,365,0.49,180,,0,1905,740,1165,150,2465,39.8,48.9,Crushed,Natural,47,Type * Dos. 1.0 lit,Type , Dos. 1.0 lit
1270,0,0,40,0,43,375,0.44,165,,0,1865,655,1210,170,2402.5,32.2,0,Natural,Natural,47,Type Rehobuild 850 * Dos. 0.75 lit,Type Rehobuild 850 , Dos. 0.75 lit
1271,0,0,40,0,43,375,0.44,165,,0,1865,655,1210,170,2403,32.2,38.3,Natural,Natural,47,Type Rehobuild 850 * Dos. 0.75 lit,Type Rehobuild 850 , Dos. 0.75 lit
1272,0,0,20,0,43,315,0.49,165,,0,1940,735,1205,130,2418.67,32.7,0,Natural,Natural,46.6,Complast 432 1.5 lit,Complast 432 1.5 lit,
1273,0,0,20,0,43,400,0.44,175,,0,1875,750,1120,185,2459,0,0,Crushed,Natural,46.5,Type SP432 * Dos. 1.0 lit,Type SP432 , Dos. 1.0 lit
1274,0,0,20,0,43,400,0.44,175,,0,1875,750,1120,185,2451,31.4,0,Crushed,Natural,46.5,Type SP432 * Dos 1.0 lit,Type SP432 , Dos 1.0 lit
1275,0,0,20,0,43,400,0.44,175,,0,1875,750,1125,185,2453,31.4,41.6,Crushed,Natural,46.5,Type SP432 * Dos. 1.0 lit,Type SP432 , Dos. 1.0 lit
1276,0,0,20,0,43,375,0.6,225,,0,1895,760,1130,160,2455,21,31.9,Crushed,Natural,46.5,0,,
1277,0,0,20,0,43,375,0.6,225,,0,1895,760,1134,160,2455,21,0,Crushed,Natural,46.5,0,,
1278,0,0,20,0,43,385,0.47,180,,0,1815,635,1180,110,2385,29.4,0,Natural,Natural,46.2,0,,
1279,0,0,40,0,43,385,0.47,180,,0,1815,635,1180,110,2384,29.4,39.4,Natural,Natural,46.2,0,,
1280,0,0,40,0,43,375,0.45,170,,0,1855,665,1190,200,2402,35.3,0,Natural,Natural,46.2,Type SP901 * Dos 1.0 lit,Type SP901 , Dos 1.0 lit
1281,0,0,40,0,43,375,0.45,170,,0,1855,655,1190,200,2405,35.3,40.8,Natural,Natural,46.2,Type SP901 * Dos 1.0 lit,Type SP901 , Dos 1.0 lit
1282,0,0,40,0,43,375,0.48,180,,0,1845,665,1180,120,2405,26.3,0,Crushed,Natural,46.1,0,,
1283,0,0,40,0,43,375,0.48,180,,0,1845,665,1180,120,2406,26.3,33,Crushed,Natural,46.1,0,,
1284,0,0,20,0,43,375,0.51,190,,0,1885,755,1130,110,2455,29.1,30.4,Crushed,Natural,45.8,0,,
1285,0,0,20,0,43,375,0.51,190,,0,1885,755,1130,110,2453,29.1,0,Crushed,Natural,45.8,0,,
1286,0,0,20,0,43,365,0.51,185,,0,1900,700,1200,160,2455,36.8,47.2,Crushed,Natural,45.6,Type SP901 * Dos 1.0 lit,Type SP901 , Dos 1.0 lit
1287,0,0,20,0,43,365,0.51,185,,0,1900,700,1200,160,2455,36.8,0,Crushed,Natural,45.6,Type SP901 * Dos 1.0 lit,Type SP901 , Dos 1.0 lit
1288,0,0,20,0,43,350,0.47,165,,0,1885,680,1205,200,2404,31.1,45.5,Natural,Natural,45.6,Type SP901 * Dos 1.0 lit,Type SP901 , Dos 1.0 lit
1289,0,0,20,0,43,350,0.47,165,,0,1885,680,1205,200,2401,31.3,0,Natural,Natural,45.6,Type SP901 * Dos 1.0 lit,Type SP901 , Dos 1.0 lit
1290,0,0,20,0,43,375,0.49,185,,0,1890,760,1130,120,2453.3,24.7,0,Crushed,Natural,44.5,0,,
1291,0,0,20,0,43,375,0.49,185,,0,1890,760,1130,120,2453,24.7,37.2,Crushed,Natural,44.5,0,,
1292,0,0,20,0,43,385,0.47,180,,0,1825,730,1095,230,2395,39.2,0,Natural,Natural,44.4,Type SP901 * Dos 1.0 lit,Type SP901 , Dos 1.0 lit
1293,0,0,40,0,43,350,0.48,168,,0,1882,755,1127,195,2405,39.1,0,Natural,Natural,44,Type SP901 Dos. 1.0 lit,Type SP901 Dos. 1.0 lit,
1294,0,0,40,0,43,350,0.48,168,,0,1882,755,1127,195,2404,39.1,48.5,Natural,Natural,44,Type SP901 Dos. 1.0 lit,Type SP901 Dos. 1.0 lit,
1295,0,0,20,0,43,375,0.49,185,,0,1890,755,1135,105,2454,27.4,36.4,Crushed,Natural,44,0,,
1296,0,0,40,0,43,375,0.49,185,,0,1890,755,1135,105,2452.5,27.4,0,Crushed,Natural,44,0,,
1297,0,0,40,0,43,375,0.47,175,,0,1850,630,1220,150,2406,24.8,0,Natural,Natural,44,0,,
1298,0,0,20,0,43,375,0.51,190,,0,1885,700,1185,140,2455,31.9,41.9,Crushed,Natural,43.9,0,,
1299,0,0,20,0,43,375,0.51,190,,0,1885,700,1185,140,2456,31.9,0,Crushed,Natural,43.9,0,,
1300,0,0,40,0,43,375,0.47,175,,0,1830,660,1170,115,2387.67,26.9,0,Natural,Natural,43.7,0,,
1301,0,0,40,0,43,375,0.47,175,,0,1830,660,1170,115,2387,26.9,37.2,Natural,Natural,43.7,0,,
1302,0,0,20,0,43,375,0.51,190,,0,1875,700,1175,100,2445,24.6,0,Crushed,Natural,43.6,0,,
1303,0,0,20,0,43,375,0.44,190,,0,1855,700,1185,150,2454,32,46.6,Crushed,Natural,43.6,0,,
1304,0,0,20,0,43,375,0.44,190,,0,1885,700,1185,150,2456,32,0,Crushed,Natural,43.6,0,,
1305,0,0,40,0,43,365,0.47,170,,0,1865,655,1210,200,2405,36.4,0,Natural,Natural,43.6,Type Euro Plast 8600 * Dos. 0.75 lit,Type Euro Plast 8600 , Dos. 0.75 lit
1306,0,0,40,0,43,365,0.47,170,,0,1865,655,1210,200,2405,36.4,43.4,Natural,Natural,43.6,Type Euro Plast 8600 * Dos. 0.75 lit,Type Euro Plast 8600 , Dos. 0.75 lit
1307,0,0,20,0,43,365,0.45,165,,0,1940,815,1125,140,2478,37.4,0,Crushed,Natural,43.5,SP 432 MS 1.0 lit,SP 432 MS 1.0 lit,
1308,0,0,20,0,43,365,0.45,165,,0,1940,815,1125,140,2481,37.4,48.6,Crushed,Natural,43.5,SP 432 MS 1.0 lit,SP 432 MS 1.0 lit,
1309,0,0,40,0,43,400,0.45,180,,0,1820,800,1020,200,2403,39.4,0,Natural,Natural,43.4,Type SP901 Dos. 3.0 lit,Type SP901 Dos. 3.0 lit,
1310,0,0,40,0,43,400,0.45,180,,0,1820,800,1020,200,2405,39.4,44.4,Natural,Natural,43.4,Type SP901 Dos. 3.0 lit,Type SP901 Dos. 3.0 lit,
1311,0,0,20,0,43,375,0.49,185,,0,1880,695,1175,170,2445,38.3,0,Crushed,Natural,43,Type SP901 * Dos 1.0 lit,Type SP901 , Dos 1.0 lit
1312,0,0,40,0,43,375,0.47,175,,0,1850,670,1180,100,2397,31.1,0,Natural,Natural,43,0,,
1313,0,0,20,0,43,375,0.49,185,,0,1880,695,1185,170,2444,38.3,50.6,Crushed,Natural,43,Type SP901 * Dos 1.0 lit,Type SP901 , Dos 1.0 lit
1314,0,0,20,0,43,360,0.5,180,,0,1910,710,1200,120,2456,34.7,0,Crushed,Natural,43,Type Euro Plast 8600 * Dos. 1.0 lit,Type Euro Plast 8600 , Dos. 1.0 lit
1315,0,0,20,0,43,360,0.5,180,,0,1910,710,1200,130,2454.3,31.1,0,Crushed,Natural,43,Type Euro Plast 8600 * Dos. 1.0 lit,Type Euro Plast 8600 , Dos. 1.0 lit
1316,0,0,20,0,43,360,0.5,180,,0,1910,710,1200,120,2455,34.7,47.4,Crushed,Natural,43,Type Euro 8600 * Dos. 1.0 lit,Type Euro 8600 , Dos. 1.0 lit
1317,0,0,20,0,43,360,0.5,180,,0,1910,710,1200,130,2455,31.1,44.8,Crushed,Natural,43,Type Euro Plast 8600 * Dos. 1.0 lit,Type Euro Plast 8600 , Dos. 1.0 lit
1318,0,0,20,0,43,365,0.52,190,,0,1870,820,1050,160,2428,29.6,0,Crushed,Natural,42.9,Rehobuild - 850 * Dos 1.25 lit,Rehobuild - 850 , Dos 1.25 lit
1319,0,0,20,0,43,365,0.52,190,,0,1870,820,1050,160,2429.5,29.6,41.5,Crushed,Natural,42.9,Rehobuild - 850 * Dos 1.25 lit,Rehobuild - 850 , Dos 1.25 lit
1320,0,0,20,0,43,400,0.47,190,,0,1860,800,1060,0,0,0,0,Crushed,Natural,42.9,S.P Type G 1.25 lit,S.P Type G 1.25 lit,
1321,0,0,20,0,43,400,0.47,190,,0,1860,800,1060,200,2452,38.2,0,Crushed,Natural,42.9,S.P Type G * Dos 1.25 lit,S.P Type G , Dos 1.25 lit
1322,0,0,20,0,43,400,0.47,190,,0,1860,800,1060,200,2452,38.2,0,Crushed,Natural,42.9,S.P Type G * Dos 1.25 lit,S.P Type G , Dos 1.25 lit
1323,0,0,20,0,43,400,0.47,190,,0,1860,800,1060,200,2454.1,38.2,47.8,Crushed,Natural,42.9,S.P Type G * Dos 1.25 lit,S.P Type G , Dos 1.25 lit
1324,0,0,20,0,40.4,400,0.4,160,,0,1840,735,1105,160,2443,30.2,0,Natural,Natural,42.9,SP 432 * Dos. 0.75 lit,SP 432 , Dos. 0.75 lit
1325,0,0,20,0,43,400,0.4,160,,0,1840,735,1105,160,2443,30.2,38.3,Natural,Natural,42.9,SP 432 Dos * 0.75 lit,SP 432 Dos , 0.75 lit
1326,0,0,20,0,43,365,0.49,180,,0,1895,780,1115,220,2442,35.9,0,Crushed,Natural,42.9,Type Reho Build 850 * Dos. 1.25 lit,Type Reho Build 850 , Dos. 1.25 lit
1327,0,0,20,0,43,365,0.49,180,,0,1895,780,1115,220,2442,35.9,0,Crushed,Natural,42.9,Type Reho Build 850 * Dos. 1.25 lit,Type Reho Build 850 , Dos. 1.25 lit
1328,0,0,40,0,43,365,0.47,165,,0,1885,700,1185,205,2402,34.6,0,Natural,Natural,42.9,Type Reho Build 850 * Dos. 1.0 lit,Type Reho Build 850 , Dos. 1.0 lit
1329,0,0,40,0,43,350,0.47,165,,0,1885,700,1185,205,2403,34.6,42.2,Natural,Natural,42.9,Type Reho Build 850 * Dos. 1.0 lit,Type Reho Build 850 , Dos. 1.0 lit
1330,0,0,40,0,43,375,0.48,180,,0,1825,600,1225,120,2382,32.5,0,Natural,Natural,42.7,0,,
1331,0,0,40,0,43,375,0.48,180,,0,1835,680,1150,140,2393,32.8,0,Natural,Natural,42.6,0,,
1332,0,0,20,0,43,385,0.47,180,,0,1815,655,1160,95,2383,25.9,33.9,Natural,Natural,42.6,0,,
1333,0,0,20,0,43,385,0.47,180,,0,1815,655,1160,95,2386,25.9,0,Natural,Natural,42.6,0,,
1334,0,0,40,0,43.1,365,0.48,175,,0,1850,685,1165,80,2395,29.1,40.7,Natural,Natural,42.6,0,,
1335,0,0,40,0,43,360,0.44,160,,0,1880,700,1180,165,2407,30.6,0,Natural,Natural,42.6,Type JY- 4 PumpAdding *Dos.  1.25% by weight of cement,Type JY- 4 PumpAdding ,Dos.  1.25% by weight of cement
1336,0,0,40,0,43,360,0.44,160,,0,1880,700,1180,165,2405,30.6,38.9,Natural,Natural,42.6,Type JY- 4 Pump-Aiding * Dos. 1.25 lit,Type JY- 4 Pump-Aiding , Dos. 1.25 lit
1337,0,0,40,0,43,375,0.48,180,,0,1845,665,1180,130,2405,27.5,0,Natural,Natural,42.4,0,,
1338,0,0,20,0,43,375,0.48,190,,0,1860,705,1155,130,2425,30.2,0,Crushed,Natural,42.3,0,,
1339,0,0,20,0,43,375,0.51,190,,0,1875,715,1160,195,2447,41.9,0,Crushed,Natural,42.3,KEMFLOW 2008R dosage 1.0 lit,KEMFLOW 2008R dosage 1.0 lit,
1340,0,0,20,0,43,375,0.51,190,,0,1875,715,1160,195,2447,41.9,50.3,Crushed,Natural,42.3,KEMFLOW 2008R dosage 1.0 lit,KEMFLOW 2008R dosage 1.0 lit,
1341,0,0,40,0,43,375,0.48,180,,0,1845,665,1180,130,2405,27.5,35.3,Natural,Natural,42.2,0,,
1342,0,0,20,0,43,365,0.52,190,,0,1885,735,1150,200,2445.1,37.9,48.7,Crushed,Natural,42.1,Type * RHEOBUILD 850 * Dos. 1.25 lit,Type , RHEOBUILD 850 * Dos. 1.25 lit
1343,0,0,20,0,43,365,0.52,190,,0,1885,735,1150,200,2445.1,37.9,48.7,Crushed,Natural,42.1,Type * RHEOBUILD 850 * Dos. 1.25 lit,Type , RHEOBUILD 850 * Dos. 1.25 lit
1344,0,0,40,0,43,375,0.48,180,,0,1825,640,1185,140,2385.5,30.3,0,Natural,Natural,42.1,0,,
1345,0,0,40,0,43,375,0.48,180,,0,1825,640,1185,140,2383,30.3,39.9,Natural,Natural,42.1,0,,
1346,0,0,20,0,43,365,0.52,190,,0,1885,735,1250,200,2445,37.9,0,Crushed,Natural,42.1,Type * Rho Build 850 * Dos 1.25 lit,Type , Rho Build 850 * Dos 1.25 lit
1347,0,0,20,0,43,375,0.51,190,,0,1875,750,1125,130,2444,26.9,0,Crushed,Natural,42,0,,
1348,0,0,20,0,43,365,0.44,160,,0,1875,695,1180,195,2401.3,27.7,0,Natural,Natural,42,Rehobuild 0.75 lit,Rehobuild 0.75 lit,
1349,0,0,20,0,43,365,0.44,160,,0,1875,695,1180,195,2404,27.7,35,Natural,Natural,42,Rehobuild 0.75 lit,Rehobuild 0.75 lit,
1350,0,0,20,0,43,375,0.48,185,,0,1895,795,1100,180,2455,44.2,0,Crushed,Natural,41.9,Type * Dos. 1.4 lit,Type , Dos. 1.4 lit
1351,0,0,20,0,43,375,0.48,185,,0,1895,795,1100,180,2455,44.2,49.1,Crushed,Natural,41.9,Type Dos 1.4,Type Dos 1.4,
1352,0,0,20,0,43,360,0.46,170,,0,1885,750,1135,150,2414,41.2,0,Natural,Natural,41.9,Type * Dos. 1.2 lit,Type , Dos. 1.2 lit
1353,0,0,20,0,43,360,0.46,170,,0,1885,750,1135,150,2414,41.2,46.6,Natural,Natural,41.9,Type Dos 1.2,Type Dos 1.2,
1354,0,0,20,0,43,375,0.49,185,,0,1890,720,1170,175,2455,24.8,0,Crushed,Natural,41.6,0,,
1355,0,0,20,0,43,375,0.49,185,,0,1890,720,1170,175,2454,24.8,32.7,Crushed,Natural,41.6,0,,
1356,0,0,40,0,43,375,0.48,180,,0,1905,665,1180,100,2405,27.8,0,Natural,Natural,41.6,0,,
1357,0,0,40,0,43,375,0.48,180,,0,1905,665,1180,100,2403,27.8,36.3,Natural,Natural,41.6,0,,
1358,0,0,20,0,43,375,0.49,185,,0,1890,830,1160,150,2455,36.3,0,Crushed,Natural,41.4,Type RehoBuild 850 * Dos. 1.25 lit,Type RehoBuild 850 , Dos. 1.25 lit
1359,0,0,20,0,43,375,0.49,185,,0,1890,830,1160,180,2452.67,33.4,0,Crushed,Natural,41.4,Type TraplastSR/RX * Dos. 1.25 lit,Type TraplastSR/RX , Dos. 1.25 lit
1360,0,0,20,0,43,375,0.49,185,,0,1890,830,1160,150,2456,36.3,45.2,Crushed,Natural,41.4,Type RehoBuild 850 * Dos. 1.25 lit,Type RehoBuild 850 , Dos. 1.25 lit
1361,0,0,40,0,43,375,0.48,180,,0,1845,665,1180,120,2405,27.5,32.9,Natural,Natural,41.4,0,,
1362,0,0,20,0,43,360,0.51,185,,0,1855,795,1100,80,2442,33.9,41.7,Crushed,Natural,41,0,,
1363,0,0,40,0,43,375,0.43,160,,0,1865,675,1190,140,2403.3,29.2,0,Natural,Natural,41,Type SP 901 * Dos. 1.0 lit,Type SP 901 , Dos. 1.0 lit
1364,0,0,40,0,43,375,0.43,160,,0,1865,675,1190,130,2406.3,28.8,0,Natural,Natural,41,Type SP 901 * Dos. 0.75 lit,Type SP 901 , Dos. 0.75 lit
1365,0,0,40,0,43,375,0.43,160,,0,1865,675,1190,140,2405,29.2,37.7,Natural,Natural,41,Type SP901 * Dos 1.0 lit,Type SP901 , Dos 1.0 lit
1366,0,0,40,0,43,375,0.43,160,,0,1865,675,1190,130,2406,28.8,35.7,Natural,Natural,41,Type SP901 * Dos 1.0 lit,Type SP901 , Dos 1.0 lit
1367,0,0,40,0,43,360,0.46,165,,0,1875,675,1200,135,2409,25.8,0,Natural,Natural,41,Type Reho Build * Dos 1 lit,Type Reho Build , Dos 1 lit
1368,0,0,20,0,43,375,0.51,190,,0,1885,755,1130,100,2456,24.6,0,Crushed,Natural,40.7,0,,
1369,0,0,20,0,43,350,0.46,160,,0,1890,755,1135,170,2415,33.6,43.3,Natural,Natural,40.4,Type: Panatarhit * SYN * Dos. 1.0 lit,Type: Panatarhit , SYN * Dos. 1.0 lit
1370,0,0,20,0,43,375,0.49,185,,0,1890,755,1135,0,2455,32,0,Crushed,Natural,40.3,Type SP901 * Dos. 1.0 lit,Type SP901 , Dos. 1.0 lit
1371,0,0,20,0,43,375,0.49,185,,0,1890,755,1136,120,2453,32,40.8,Crushed,Natural,40.3,Type SP901 * Dos. 1.0 lit,Type SP901 , Dos. 1.0 lit
1372,0,0,20,0,43,375,0.49,185,,0,1890,690,1200,100,2454,33.1,0,Crushed,Natural,39.7,0,,
1373,0,0,20,0,43,375,0.49,185,,0,1890,690,1200,100,2454,33.1,44.5,Crushed,Natural,39.7,0,,
1374,0,0,40,0,43,350,0.48,168,,0,1882,755,1127,180,2407,34.1,0,Natural,Natural,39.4,Type Sp102 Dos 1.0 lit,Type Sp102 Dos 1.0 lit,
1375,0,0,40,0,43,350,0.48,168,,0,1882,755,1127,180,2407,34.1,45.9,Natural,Natural,39.4,Type Sp102 Dos 1.0 lit,Type Sp102 Dos 1.0 lit,
1376,0,0,40,0,43,375,0.48,180,,0,1845,665,1180,100,2403,27.8,0,Natural,Natural,39,0,,
1377,0,0,40,0,43,375,0.44,165,,0,1860,630,1230,130,2405,32.6,0,Natural,Natural,39,Type Euro Plast 8600,Type Euro Plast 8600,
1378,0,0,40,0,43,375,0.44,165,,0,1860,630,1230,130,2403.5,32.6,38.4,Natural,Natural,39,Euro Plast 8600 1 lit,Euro Plast 8600 1 lit,
1379,0,0,20,0,43,385,0.49,190,,0,1890,815,1075,170,2463,34,0,Crushed,Natural,38.7,Type Caplast Super-R  * Dos. 1.4 lit,Type Caplast Super-R  , Dos. 1.4 lit
1380,0,0,20,0,43,385,0.49,190,,0,1890,815,1075,170,2466,34,43.6,Crushed,Natural,38.7,Type Caplast Super-R(P) * Dos 1.4 lit,Type Caplast Super-R(P) , Dos 1.4 lit
1381,0,0,40,0,43,365,0.48,175,,0,1860,750,1110,150,2404,26.1,0,Natural,Natural,38.6,Type Caplast SP-R * Dos. 0.3 lit,Type Caplast SP-R , Dos. 0.3 lit
1382,0,0,40,0,43,365,0.48,175,,0,1860,750,1110,150,2402,26.1,42.2,Natural,Natural,38.6,Type CCI,Type CCI,
1383,0,0,40,0,43,375,0.48,180,,0,1845,645,1200,90,2402,31.7,0,Natural,Natural,38.5,0,,
1384,0,0,40,0,43,375,0.48,180,,0,1845,645,1200,90,2405,31.7,38.9,Natural,Natural,38.5,0,,
1385,0,0,20,0,43,375,0.49,185,,0,1890,755,1135,130,2454,30.5,0,Crushed,Natural,38.3,0,,
1386,0,0,20,0,43,375,0.49,185,,0,1890,755,1135,130,2455,30.5,38.2,Crushed,Natural,38.3,0,,
1387,0,0,40,0,43,350,0.46,160,,0,1890,710,1180,150,2400,33.5,0,Natural,Natural,38,Type SP901 * Dos. 0.75 lit,Type SP901 , Dos. 0.75 lit
1388,0,0,40,0,43,350,0.46,160,,0,1890,710,1180,150,2401,33.5,41.8,Natural,Natural,38,Type SP901 * Dos. 0.75 lit,Type SP901 , Dos. 0.75 lit
1389,0,0,20,0,43,400,0.44,175,,0,1825,805,1020,175,2411,28,0,Natural,Natural,37.9,Type SP901 * Dos. 1.25 lit,Type SP901 , Dos. 1.25 lit
1390,0,0,20,0,43,400,0.44,175,,0,1825,805,1020,175,2413,28,41.7,Natural,Natural,37.9,Type SP901 * Dos. 1.25 lit,Type SP901 , Dos. 1.25 lit
1391,0,0,40,0,43,350,0.48,168,,0,1872,750,1122,200,2395,36.5,0,Natural,Natural,37.9,Euro Plast 8600 * Dos. 0.75 lit,Euro Plast 8600 , Dos. 0.75 lit
1392,0,0,40,0,43,350,0.48,168,,0,1872,750,1122,200,2394,36.5,0,Natural,Natural,37.9,Euro Plast 8600 * Dos. 0.75 lit,Euro Plast 8600 , Dos. 0.75 lit
1393,0,0,40,0,43,350,0.48,168,,0,1872,750,1122,200,2394,36.4,45.4,Natural,Natural,37.9,Euro Plast 8600 * Dos. 0.75 lit,Euro Plast 8600 , Dos. 0.75 lit
1394,0,0,20,0,43,360,0.46,165,,0,1865,785,1080,170,2394,40,44.2,Natural,Natural,37.7,Reho Build 850 0.75 lit,Reho Build 850 0.75 lit,
1395,0,0,20,0,43,360,0.46,165,,0,1865,785,1080,170,2398,0,0,Natural,Natural,37.7,Reho Build 850 Dos * 0.75 lit,Reho Build 850 Dos , 0.75 lit
1396,0,0,20,0,43,360,0.46,165,,0,1865,785,1080,170,2394,40,0,Natural,Natural,37.7,Reho Build 850 Dos * 0.75 lit,Reho Build 850 Dos , 0.75 lit
1397,0,0,40,0,43,375,0.48,180,,0,1845,665,1180,120,2405,31,38.1,Natural,Natural,37.1,0,,
1398,0,0,40,0,43,375,0.48,180,,0,1845,665,1180,120,2407,31,0,Natural,Natural,37.1,0,,
1399,0,0,20,0,43,375,0.51,190,,0,1885,775,1100,90,2455,25.6,0,Crushed,Natural,37,0,,
1400,0,0,20,0,43,375,0.41,190,,0,1885,775,1110,90,2456,25.6,31.5,Crushed,Natural,37,0,,
1401,0,0,20,0,43,375,0.53,200,,0,1865,710,1155,115,2442.5,28.3,0,Crushed,Natural,36.9,0,,
1402,0,0,40,0,43,375,0.48,180,,0,1825,640,1185,125,2396,25.5,34.2,Natural,Natural,36.9,0,,
1403,0,0,40,0,43,375,0.48,180,,0,1825,640,1185,80,2385,26.1,0,Natural,Natural,36.9,0,,
1404,0,0,40,0,43,375,0.48,180,,0,1825,640,1185,85,2385,25,34.1,Natural,Natural,36.9,0,,
1405,0,0,40,0,43,375,0.48,180,,0,1825,640,1185,160,2391,25.5,0,Natural,Natural,36.9,0,,
1406,0,0,40,0,43,375,0.48,180,,0,1825,640,1185,85,2385,25,25,Natural,Natural,36.9,0,,
1407,0,0,20,0,43,375,0.49,185,,0,1890,680,1210,150,2452,25.1,0,Crushed,Natural,36.9,Type SP901 Dos. 3.75 lit,Type SP901 Dos. 3.75 lit,
1408,0,0,20,0,43,375,0.49,185,,0,1890,680,1210,150,2454,25.1,36.8,Crushed,Natural,36.9,Type SP901 Dos. 3.75 lit/m3,Type SP901 Dos. 3.75 lit/m3,
1409,0,0,20,0,43,370,0.51,190,,0,1890,795,1110,150,2452,37.1,0,Crushed,Natural,36.5,Type SP901 * Dos. 1.0 lit,Type SP901 , Dos. 1.0 lit
1410,0,0,40,0,43,375,0.48,180,,0,1845,625,1120,100,2404.3,30.3,0,Natural,Natural,36.5,0,,
1411,0,0,40,0,43,375,0.48,180,,0,1845,625,1120,100,2405.3,30.3,40.5,Natural,Natural,36.5,0,,
1412,0,0,20,0,43,365,0.51,185,,0,1900,795,1150,150,2451,36,0,Crushed,Natural,36.5,Type SP901 * Dos. 1.0 lit,Type SP901 , Dos. 1.0 lit
1413,0,0,20,0,43,375,0.48,180,,0,1845,685,1160,140,2402,26.2,0,Natural,Natural,36.3,0,,
1414,0,0,20,0,38.5,400,0.44,175,,0,1835,770,1065,200,2458,29.9,0,Crushed,Natural,34.8,SP 432 * Dos. 0.75 lit,SP 432 , Dos. 0.75 lit
1415,0,0,20,0,43,400,0.44,175,,0,1835,770,1065,200,2456,29.9,38.4,Crushed,Natural,34.8,SP 432 * Dos. 0.75 lit,SP 432 , Dos. 0.75 lit
1416,0,0,20,0,38.5,400,0.42,168,,0,1860,780,1080,200,2470,29.6,0,Crushed,Natural,34.8,SP 432 * Dos. 0.75 lit,SP 432 , Dos. 0.75 lit
1417,0,0,20,0,43,400,0.42,168,,0,1860,780,1080,200,2468,29.6,38.4,Crushed,Natural,34.8,SP 432 * Dos. 0.75 lit,SP 432 , Dos. 0.75 lit
1418,0,0,20,0,38.5,450,0.33,150,,0,1880,750,1130,215,2481,37.1,0,Crushed,Natural,34.8,SP 432 * Dos. 0.75 lit,SP 432 , Dos. 0.75 lit
1419,0,0,20,0,43,450,0.33,150,,0,1880,750,1130,215,2480,37.1,46.3,Crushed,Natural,34.8,SP 432 * Dos. 0.75 lit,SP 432 , Dos. 0.75 lit
1420,0,0,20,0,43,400,0.54,215,,0,1785,624,1160,145,2426.5,39,0,Natural,Natural,34.4,0,,
1421,0,0,20,0,43,400,0.54,215,,0,1785,625,1260,145,2428,39,44.7,Crushed,Natural,34.4,0,,
1422,0,0,40,0,43,350,0.53,185,,0,1915,765,1150,140,2453.5,27,0,Crushed,Natural,34.2,ReheoBuild 850 * Dosage 0.8 lit,ReheoBuild 850 , Dosage 0.8 lit
1423,0,0,40,0,43,350,0.53,185,,0,1915,765,1150,140,2454,27,35.3,Crushed,Natural,34.2,ReheoBuild 850 * Dosage 0.8 lit,ReheoBuild 850 , Dosage 0.8 lit
1424,0,0,20,0,43,375,0.51,190,,0,1185,735,1150,120,2444,24.6,31.8,Crushed,Natural,34,0,,
1425,0,0,20,0,43,375,0.51,190,,0,1885,735,1150,120,2445,24.6,0,Crushed,Natural,34,0,,
1426,0,0,40,0,43,400,0.4,180,,0,1895,695,1200,200,2467,28.7,0,Crushed,Natural,34,Type Euro plast 8600 * Dos. 1.25 lit,Type Euro plast 8600 , Dos. 1.25 lit
1427,0,0,40,0,43,400,0.45,180,,0,1895,695,1200,200,2467,28.7,40.7,Crushed,Natural,34,Type Euro plast 8600 * Dos. 1.25 lit,Type Euro plast 8600 , Dos. 1.25 lit
1428,0,0,20,0,43,375,0.48,180,,0,1875,770,1105,200,2444,36.5,0,Crushed,Natural,33.8,0,,
1429,0,0,20,0,43,375,0.48,180,,0,1875,770,1105,200,2442.7,36.5,46.6,Crushed,Natural,33.8,Type * RHEOBUILD 850 * Dos. 0.8 lit,Type , RHEOBUILD 850 * Dos. 0.8 lit
1430,0,0,20,0,43,350,0.48,168,,0,1882,755,1127,190,2406,36.1,0,Natural,Natural,33.7,Type SP901 Dos. 1.0 lit,Type SP901 Dos. 1.0 lit,
1431,0,0,20,0,43,350,0.48,168,,0,1882,755,1127,190,2407,36.1,43.4,Natural,Natural,33.7,Type SP901 Dos. 1.0 lit,Type SP901 Dos. 1.0 lit,
1432,0,0,20,0,43,400,0.45,180,,0,1880,780,1100,120,2459,41.4,51.5,Crushed,Natural,33.4,Conplast SP 377 * 1.0 lit & RP 264 0.5 lit,Conplast SP 377 , 1.0 lit & RP 264 0.5 lit
1433,0,0,20,0,43,375,0.49,185,,0,1885,755,1135,150,2452,34.9,43.2,Crushed,Natural,33.4,Complast SP 337 * Dos. 0.8 & Complsat 264 * Dos. 0.5 lit,Complast SP 337 , Dos. 0.8 & Complsat 264 * Dos. 0.5 lit
1434,0,0,40,0,43,375,0.44,165,,0,1860,670,1190,180,2404,31.7,34.3,Natural,Natural,33.4,Reho Build 850 * Dos. 1.0 lit,Reho Build 850 , Dos. 1.0 lit
1435,0,0,40,0,43,375,0.44,165,,0,1860,670,1190,190,2404,26.7,31.7,Natural,Natural,33.4,Reho Build 850 * Dos 1 lit,Reho Build 850 , Dos 1 lit
1436,0,0,20,0,43,375,0.49,185,,0,1890,700,1190,150,2453,29.4,0,Crushed,Natural,33.2,Type SP901 Dos. 3.75 lit,Type SP901 Dos. 3.75 lit,
1437,0,0,20,0,43,375,0.49,185,,0,1890,700,1190,150,2454,32.3,45.7,Crushed,Natural,33.2,Type SP901 Dos. 3.75 lit/m3,Type SP901 Dos. 3.75 lit/m3,
1438,0,0,40,0,43,360,0.46,165,,0,1875,715,1160,180,2392,29.4,0,Natural,Natural,33.1,Type SP 432 * Dos. 1.0 lit,Type SP 432 , Dos. 1.0 lit
1439,0,0,40,0,43,360,0.46,165,,0,1875,715,1160,180,2395.3,33.7,41.1,Natural,Natural,33.1,Type SP 432 * Dos. 1.0 lit,Type SP 432 , Dos. 1.0 lit
1440,0,0,40,0,43,360,0.46,165,,0,1875,715,1160,180,2395,29.4,32.2,Natural,Natural,33.1,Type SP(FDN-5) * Dos. 1.0 lit,Type SP(FDN-5) , Dos. 1.0 lit
1441,0,0,40,0,43,360,0.46,165,,0,1875,715,1160,180,2394,33.7,0,Natural,Natural,33.1,Type Sp 432 Dos 1 lit,Type Sp 432 Dos 1 lit,
1442,0,0,20,0,43,375,0.51,190,,0,1885,680,1205,110,2453,33.7,0,Crushed,Natural,33.1,0,,
1443,0,0,20,0,43,375,0.51,190,,0,1885,680,1205,110,2457,33.7,38.6,Crushed,Natural,33.1,0,,
1444,0,0,40,0,43,375,0.45,170,,0,1900,750,1150,70,2447,35.6,43.2,Natural,Natural,33,Type * Dos. 3.0 lit,Type , Dos. 3.0 lit
1445,0,0,40,0,0,375,0.45,170,,0,1900,750,1150,70,2446,35.6,0,Natural,Natural,33,Type Dos 3,Type Dos 3,
1446,0,0,40,0,43,375,0.47,175,,0,1860,700,1160,125,2409,32.5,0,Natural,Natural,32.8,Sikament R2002 * 3.0lit,Sikament R2002 , 3.0lit
1447,0,0,40,0,43,400,0.45,180,,0,1840,680,1160,90,2420,36.6,44.1,Natural,Natural,32.8,Sikament R2002 * 3.0lit,Sikament R2002 , 3.0lit
1448,0,0,40,0,43,375,0.47,175,,0,1860,700,1160,125,2407,32.5,39.7,Natural,Natural,32.8,Sikament R2002 * 3.0lit,Sikament R2002 , 3.0lit
1449,0,0,40,0,43,400,0.45,180,,0,1840,680,1160,90,2423,36.6,0,Natural,Natural,32.8,Sikament R2002 * 3.0lit,Sikament R2002 , 3.0lit
1450,0,0,20,0,43,375,0.48,180,,0,1845,665,1180,150,2404,24.8,32.9,Natural,Natural,32.8,0,,
1451,0,0,20,0,43,375,0.48,180,,0,1845,665,1180,150,2404,24.8,0,Natural,Natural,32.8,0,,
1452,0,0,40,0,43,350,0.47,165,,0,1880,670,1210,190,2396,25.5,31.3,Natural,Natural,32.7,Reho Build 850 * Dos 1.0 lit & LCD10 * Dos 0.5 lit,Reho Build 850 , Dos 1.0 lit & LCD10 * Dos 0.5 lit
1453,0,0,40,0,43,350,0.47,165,,0,1880,670,1210,190,2396,25.5,0,Natural,Natural,32.7, Reho Build 850 .Dos * lit & LD10 * Dos. 0.5lit, Reho Build 850 .Dos , lit & LD10 * Dos. 0.5lit
1454,0,0,40,0,43,375,0.48,180,,0,1845,685,1160,90,2403,29.5,0,Natural,Natural,32.2,0,,
1455,0,0,40,0,43,375,0.48,180,,0,1845,685,1160,100,2405,30.3,35.4,Natural,Natural,32.2,Type Pentron * Dos 1.0 lit,Type Pentron , Dos 1.0 lit
1456,0,0,40,0,43,375,0.48,180,,0,1845,685,1160,90,2405,29.5,33.3,Natural,Natural,32.2,0,,
1457,0,0,20,0,43,350,0.47,165,,0,1870,750,1120,210,2405,42.1,45.9,Natural,Natural,31.9,Type SP901 Dos. 1.0 lit,Type SP901 Dos. 1.0 lit,
1458,0,0,20,0,43,350,0.47,165,,0,1870,750,1120,210,2402,42.1,0,Natural,Natural,31.9,Type SP901 Dos. 1.0 lit,Type SP901 Dos. 1.0 lit,
1459,0,0,20,0,43,365,0.45,165,,0,1870,730,1140,165,2405,35.4,0,Natural,Natural,31.3,Reho Build 850 * Dos. 1.0 lit,Reho Build 850 , Dos. 1.0 lit
1460,0,0,20,0,43,365,0.45,165,,0,1870,730,1140,165,2406,35.4,43.3,Natural,Natural,31.3,Build 850 * Dos 1 lit,Build 850 , Dos 1 lit
1461,0,0,20,0,43,365,0.45,165,,0,1870,730,1140,165,2405,35.4,43.3,Natural,Natural,31.3,Build 850 * Dos 1 lit,Build 850 , Dos 1 lit
1462,0,0,20,0,43,375,0.48,180,,0,1895,740,1155,200,2455,40.9,0,Crushed,Natural,31.3,Type SP Gold* Dos. 1.0 lit,Type SP Gold, Dos. 1.0 lit
1463,0,0,20,0,43,375,0.48,180,,0,1895,740,1155,200,2455,40.9,53.8,Crushed,Natural,31.3,Type SP Gold* Dos. 1.0 lit,Type SP Gold, Dos. 1.0 lit
1464,0,0,40,0,43,360,0.45,160,,0,1880,715,1165,125,2403,33.1,0,Natural,Natural,31.3,Reho build 850 * Dos. 0.75 lit,Reho build 850 , Dos. 0.75 lit
1465,0,0,40,0,43,360,0.45,160,,0,1880,715,1165,125,2405,33.1,39.1,Natural,Natural,31.3,Type Reho Build 850 * Dos .75 lit,Type Reho Build 850 , Dos .75 lit
1466,0,0,20,0,43,375,0.49,185,,0,1890,795,1095,190,2453.3,41.1,0,Crushed,Natural,31,Type SP-337 * Dos. 1.0 lit,Type SP-337 , Dos. 1.0 lit
1467,0,0,20,0,43,375,0.49,185,,0,1890,795,1095,190,2455,41.1,49.5,Crushed,Natural,31,Type SP-337 * Dos. 1.0 lit,Type SP-337 , Dos. 1.0 lit
1468,0,0,20,0,43,375,0.49,185,,0,1890,815,1075,150,2457,38.6,45.3,Crushed,Natural,30.7,Type SP901 Dos. 3.75 lit/m3,Type SP901 Dos. 3.75 lit/m3,
